Repository: AdvancedPhotonSource/GSAS-II-tutorials

# GSAS-II Web Content

## Description
This repository contains files used to create GSAS-II web content, which includes installation/orientation information for users, as well as the GSAS-II tutorials, which are the primary form of documentation for how to use GSAS-II.

## URLs
* **Home Page**: The GSAS-II home page [is here](https://advancedphotonsource.github.io/GSAS-II-tutorials/index.html), built from files in the [webdocs](https://github.com/AdvancedPhotonSource/GSAS-II-tutorials/tree/main/webdocs) directory of this repo. 

* **Tutorials**: When the tutorials will be run, It is best to access them from within GSAS-II using the Help->Tutorials menu (this will simplifies downloading the files needed to run the tutorials), but tutorials can also be accessed [from this link](https://advancedphotonsource.github.io/GSAS-II-tutorials/tutorials.html). The HTML, images and data files for the tutorials are found in this repo. Note that when new functionality is added to GSAS-II, it is customary to create a new tutorial. 

* **Help Pages**: There are a set of web files that are
distributed with GSAS-II, or can be [viewed here](https://advancedphotonsource.github.io/GSAS-II-tutorials/help/index.html). These 
help pages provide information on how different sections of the program
work. The help information can also be viewed [as a PDF document](https://advancedphotonsource.github.io/GSAS-II-tutorials/docs/GSASII-help.pdf).
Comments, corrections, additions and issue reports on Help are most welcome.

This directory contains files used to generate new GSAS-II tutorials. (The older tutorials were created using Microsoft Word to produce `.html` files directly.)
The tutorials are placed on the web at
https://advancedphotonsource.github.io/GSAS-II-tutorials/<subdir> using two commands to build the HTML:

    pandoc --standalone --css tutorial.css --mathjax -o ${outfile}  ${infil}
    sed -i "s/<figure>/<BR clear=all><figure>/g" ${outfile}

Note that on MacOS the sed command must be `sed -i "" "s/...`. The [`tutorial.css` file](https://github.com/AdvancedPhotonSource/GSAS-II-tutorials/blob/main/MDtutorials/tutorial.css) is found in the `MDtutorials` directory and is copied to the same location as `$outfile`.

# Steps in creating a new tutorial

> [!NOTE] 
> Note: this is draft info and needs to be checked that I did not leave anything out

1. Create a new directory in the current location. Make sure not to use a name already in use for an existing tutorial (in the main directory, (https://github.com/AdvancedPhotonSource/GSAS-II-tutorials/tree/main). 

1. Create a &lt;filename&gt;.md file in the new directory. Name is arbitrary, but repeating the directory name is not a bad idea, as `.../new-tutorial/new-tutorial.md`. Look at file `template.md` as an outline for formatting the tutorial ([formatted version is here](https://advancedphotonsource.github.io/GSAS-II-tutorials/tutorial_template/template.html))

Start the new tutorial file with content like this:

        ---
        Title: "Tutorial: ...anything you want to put here"
        ---
        <!--- Don't change the HTML version of this file; edit the .md version -->
        
        # Tutorial: ...anything you want to put here

        [//1]: <> (Comment: optional comment(s) here.)
        
        * Exercise files are found [here](data/index.html)
        
        ## Intro

omit the "Exercise files..." line if no exercise files are in use. Note that the `.../data/index.html` file is generated automatically. The title as "Title:" seems needed by pandoc while the single-# heading seems ignored by pandoc, while the reverse is true for mkdocs, should we ever switch to that.
    
1. Create a directory named `imgs` inside the new directory. Any images used in the tutorial go here. 

1. (Optional) Create a directory named `data` inside the new directory. Any data files used in the tutorial go here. 

1. Edit the file `tutorialIndex.py` (in the main GSAS-II repo) to include the new tutorial. Note that the first item in the list will be the directory name chosen in the first step, above. The second item will be the name of the generated `.html` file which will be based on the name of the `.md` file chosen in the second step. The remaining entries are the title of the tutorial and a synopsis. 

Editing of MarkDown can be done with any text editor, but it is sometimes nice to see the final result before committing the file. One can use the `pandoc` command above to see the result, or use VS Code, which has a MarkDown viewer. There are also lots of programs that can be used as MarkDown editors: https://github.com/mundimark/awesome-markdown-editors/blob/master/README.md
but I have not tried any of them.


TODO: someday, I'd like to have keywords associated with tutorials and a search mechanism to make it easier to find some of the "little things" (for example constraint definition) that are shown in them.

File: MDtutorials/k_vec_tutorial/data/ErGeO_distbase.cif
#======================================================================

# CRYSTAL DATA

#----------------------------------------------------------------------

data_VESTA_phase_1


_chemical_name_common                  ''
_cell_length_a                         6.77837
_cell_length_b                         6.77837
_cell_length_c                         12.32318
_cell_angle_alpha                      90
_cell_angle_beta                       90
_cell_angle_gamma                      90
_space_group_name_H-M_alt              'P 41 21 2'
_space_group_IT_number                 92

loop_
_space_group_symop_operation_xyz
   'x, y, z'
   '-x, -y, z+1/2'
   '-y+1/2, x+1/2, z+1/4'
   'y+1/2, -x+1/2, z+3/4'
   '-x+1/2, y+1/2, -z+1/4'
   'x+1/2, -y+1/2, -z+3/4'
   'y, x, -z'
   '-y, -x, -z+1/2'

loop_
   _atom_site_label
   _atom_site_occupancy
   _atom_site_fract_x
   _atom_site_fract_y
   _atom_site_fract_z
   _atom_site_adp_type
   _atom_site_B_iso_or_equiv
   _atom_site_type_symbol
   Er1        1.0     0.87730(5)    0.35493(5)    0.13550(5)   Biso  0.340000 Er
   Ge1        1.0     0.90666(11)   0.15231(13)   0.61955(12)  Biso  0.330000 Ge
   O1         1.0     0.8029(9)     0.1971(9)     0.750000     Biso  1.010000 O
   O2         1.0     0.0769(9)    -0.0372(9)     0.6236(9)    Biso  0.610000 O
   O3         1.0     0.0586(8)     0.3370(8)     0.5751(8)    Biso  0.430000 O
   O4         1.0     0.6826(8)     0.1379(10)    0.5437(9)    Biso  0.490000 O

File: Magnetic-I/data/LaMnO3.cif
data_LaMnO3

# phase info for La Mn O3 follows
_pd_phase_name  "La Mn O3"
_cell_length_a  5.7327
_cell_length_b  7.67381
_cell_length_c  5.53544
_cell_angle_alpha  90
_cell_angle_beta   90
_cell_angle_gamma  90
_cell_volume  243.513
_symmetry_cell_setting  orthorhombic
_symmetry_space_group_name_H-M  "P n m a"
loop_
    _space_group_symop_id
    _space_group_symop_operation_xyz
     1  x,y,z
     2  -x,1/2+y,-z
     3  -x,-y,-z
     4  x,1/2-y,z
     5  1/2+x,1/2-y,1/2-z
     6  1/2-x,-y,1/2+z
     7  1/2-x,1/2+y,1/2+z
     8  1/2+x,y,1/2-z

# ATOMIC COORDINATES AND DISPLACEMENT PARAMETERS
loop_ 
   _atom_site_label
   _atom_site_type_symbol
   _atom_site_fract_x
   _atom_site_fract_y
   _atom_site_fract_z
   _atom_site_occupancy
   _atom_site_adp_type
   _atom_site_U_iso_or_equiv
   _atom_site_symmetry_multiplicity
La1    La   0.04820(17) 0.25000     -0.00784(21) 1.000      Uiso 0.00216(22) 4   
Mn2    Mn   0.00000     0.00000     0.50000     1.000      Uiso 0.0023(4)  4   
O3     O    0.48775(25) 0.25000     0.07436(24) 1.000      Uiso 0.00334(31) 4   
O4     O    0.30530(18) 0.03865(13) 0.72484(18) 1.000      Uiso 0.00376(22) 8   

loop_  _atom_type_symbol _atom_type_number_in_cell
  La   4
  Mn   4
  O    12

# Note that Z affects _cell_formula_sum and _weight
_cell_formula_units_Z  4
_chemical_formula_sum  "La Mn O3"
_chemical_formula_weight  241.84

File: SimpleMagnetic/data/LaCaMnO3.cif
 
######################################################################
data_LaCaMnO3

# phase info for La0.8Ca0.2MnO3 at 50K, FM-Pbn'm' follows
_pd_phase_name  "La0.8Ca0.2MnO3 at 50K, FM-Pbn'm'"
_cell_length_a  5.480704
_cell_length_b  5.466561
_cell_length_c  7.726836
_cell_angle_alpha  90
_cell_angle_beta   90
_cell_angle_gamma  90
_cell_volume  231.501
_symmetry_cell_setting  orthorhombic
_symmetry_space_group_name_H-M  "P b n m"
loop_
    _space_group_symop_id
    _space_group_symop_operation_xyz
     1  x,y,z
     2  1/2-x,1/2+y,z
     3  1/2+x,1/2-y,1/2+z
     4  -x,-y,1/2+z
     5  -x,-y,-z
     6  1/2+x,1/2-y,-z
     7  1/2-x,1/2+y,1/2-z
     8  x,y,1/2-z

# ATOMIC COORDINATES AND DISPLACEMENT PARAMETERS
loop_ 
   _atom_site_label
   _atom_site_type_symbol
   _atom_site_fract_x
   _atom_site_fract_y
   _atom_site_fract_z
   _atom_site_occupancy
   _atom_site_adp_type
   _atom_site_U_iso_or_equiv
   _atom_site_symmetry_multiplicity
La     La   -0.0053(4)  0.02294(20) 0.25000     0.785      Uiso 0.00415(30) 4   
Mn     Mn3+ 0.50000     0.00000     0.00000     1.000      Uiso 0.00348(29) 4   
O1     O    0.0652(3)   0.4919(3)   0.25000     1.000      Uiso 0.0059(3)  4   
O2     O    0.72364(22) 0.27509(22) 0.03332(14) 1.000      Uiso 0.00579(26) 8   
Ca     Ca   -0.0053     0.02294     0.25000     0.215      Uiso 0.00415    4   

loop_  _atom_type_symbol _atom_type_number_in_cell
  Ca   0.862
  La   3.138
  Mn   4
  O    12

# Note that Z affects _cell_formula_sum and _weight
_cell_formula_units_Z  4
_chemical_formula_sum  "Ca0.215 La0.785 Mn O3"
_chemical_formula_weight  220.55
