Repository: AdvancedPhotonSource/GSAS-II-tutorials

# GSAS-II Web Content

## Description
This repository contains files used to create GSAS-II web content, which includes installation/orientation information for users, as well as the GSAS-II tutorials, which are the primary form of documentation for how to use GSAS-II.

## URLs
* **Home Page**: The GSAS-II home page [is here](https://advancedphotonsource.github.io/GSAS-II-tutorials/index.html), built from files in the [webdocs](https://github.com/AdvancedPhotonSource/GSAS-II-tutorials/tree/main/webdocs) directory of this repo.

File: PDFfit-II/data/LaMnO3 Pbnm.cif
 
######################################################################
data_LaMnO3-Pbnm

# phase info for LaMnO3-Pbnm follows
_pd_phase_name  LaMnO3-Pbnm
_cell_measurement_temperature  ?
_cell_length_a  5.538767
_cell_length_b  5.744239
_cell_length_c  7.705918
_cell_angle_alpha  90
_cell_angle_beta   90
_cell_angle_gamma  90
_cell_volume  245.223
_exptl_crystal_density_diffrn  6.5506
_symmetry_cell_setting  orthorhombic
_symmetry_space_group_name_H-M  "P b n m"
loop_
    _space_group_symop_id
    _space_group_symop_operation_xyz
     1  x,y,z
     2  1/2-x,1/2+y,z
     3  1/2+x,1/2-y,1/2+z
     4  -x,-y,1/2+z
     5  -x,-y,-z
     6  1/2+x,1/2-y,-z
     7  1/2-x,1/2+y,1/2-z
     8  x,y,1/2-z

# ATOMIC COORDINATES AND DISPLACEMENT PARAMETERS
loop_ 
   _atom_site_label
   _atom_site_type_symbol
   _atom_site_fract_x
   _atom_site_fract_y
   _atom_site_fract_z
   _atom_site_occupancy
   _atom_site_adp_type
   _atom_site_U_iso_or_equiv
   _atom_site_site_symmetry_multiplicity
La2    La   0.49274     0.45183     0.75000     1.0000     Uani 0.0052     4   
Mn1    Mn   0.00000     0.50000     0.00000     1.0000     Uani 0.0038     4   
O1     O    0.07196     0.48633     0.25000     1.0000     Uani 0.0070     4   
O6     O    0.22566     0.19343     0.96069     1.0000     Uani 0.0076     8   

loop_
   _atom_site_aniso_label
   _atom_site_aniso_U_11
   _atom_site_aniso_U_22
   _atom_site_aniso_U_33
   _atom_site_aniso_U_12
   _atom_site_aniso_U_13
   _atom_site_aniso_U_23
La2    0.0052      0.0052      0.0052      0.0000      0.0000      0.0000      
Mn1    0.0038      0.0038      0.0038      0.0000      0.0000      0.0000      
O1     0.0070      0.0070      0.0070      0.0000      0.0000      0.0000      
O6     0.0076      0.0076      0.0076      0.0000      0.0000      0.0000      

loop_  _atom_type_symbol _atom_type_number_in_cell
  La      4
  Mn      4
  O       12

# Note that Z affects _cell_formula_sum and _weight
_cell_formula_units_Z  1
_chemical_formula_sum  "La4 Mn4 O12"
_chemical_formula_weight  967.36

File: PDFfit-III/data/LaMnO3 Pm3m.cif
 
######################################################################
data_LaMnO3

# phase info for LaMnO3 follows
_pd_phase_name  LaMnO3
_cell_measurement_temperature  ?
_cell_length_a  4
_cell_length_b  4
_cell_length_c  4
_cell_angle_alpha  90
_cell_angle_beta   90
_cell_angle_gamma  90
_cell_volume  64
_exptl_crystal_density_diffrn  6.2748
_symmetry_cell_setting  cubic
_symmetry_space_group_name_H-M  "P m 3 m"
loop_
    _space_group_symop_id
    _space_group_symop_operation_xyz
     1  x,y,z
     2  z,x,y
     3  y,z,x
     4  x,y,-z
     5  -z,x,y
     6  y,-z,x
     7  -z,x,-y
     8  -y,-z,x
     9  y,-z,-x
    10  -x,y,-z
    11  -z,-x,y
    12  x,-y,-z
    13  y,x,z
    14  z,y,x
    15  x,z,y
    16  y,x,-z
    17  -z,y,x
    18  x,-z,y
    19  -z,y,-x
    20  -x,-z,y
    21  x,-z,-y
    22  -y,x,-z
    23  -z,-y,x
    24  y,-x,-z
    25  -x,-y,-z
    26  -z,-x,-y
    27  -y,-z,-x
    28  -x,-y,z
    29  z,-x,-y
    30  -y,z,-x
    31  z,-x,y
    32  y,z,-x
    33  -y,z,x
    34  x,-y,z
    35  z,x,-y
    36  -x,y,z
    37  -y,-x,-z
    38  -z,-y,-x
    39  -x,-z,-y
    40  -y,-x,z
    41  z,-y,-x
    42  -x,z,-y
    43  z,-y,x
    44  x,z,-y
    45  -x,z,y
    46  y,-x,z
    47  z,y,-x
    48  -y,x,z

# ATOMIC COORDINATES AND DISPLACEMENT PARAMETERS
loop_ 
   _atom_site_label
   _atom_site_type_symbol
   _atom_site_fract_x
   _atom_site_fract_y
   _atom_site_fract_z
   _atom_site_occupancy
   _atom_site_adp_type
   _atom_site_U_iso_or_equiv
   _atom_site_site_symmetry_multiplicity
La1    La   0.50000     0.50000     0.50000     1.0000     Uiso 0.0100     1   
Mn2    Mn   0.00000     0.00000     0.00000     1.0000     Uiso 0.0100     1   
O3     O    0.00000     0.00000     0.50000     1.0000     Uiso 0.0100     3   

loop_  _atom_type_symbol _atom_type_number_in_cell
  La      1
  Mn      1
  O       3

# Note that Z affects _cell_formula_sum and _weight
_cell_formula_units_Z  1
_chemical_formula_sum  "La Mn O3"
_chemical_formula_weight  241.84

File: StackingFaults-II/data/kaolinite.cif
data_global
_chemical_name_mineral 'Kaolinite'
loop_
_publ_author_name
'Bish D L'
'Von Dreele R B'
_journal_name_full 'Clays and Clay Minerals'
_journal_volume 37 
_journal_year 1989
_journal_page_first 289
_journal_page_last 296
_publ_section_title
;
 Rietveld refinement of non-hydrogen atomic positions in kaolinite
 Note: clay
;
_database_code_amcsd 0012232
_chemical_compound_source 'Keokuk, Iowa, USA'
_chemical_formula_sum 'Al2 Si2 O9 H4'
_cell_length_a 5.1554
_cell_length_b 8.9448
_cell_length_c 7.4048
_cell_angle_alpha 91.700
_cell_angle_beta 104.862
_cell_angle_gamma 89.822
_cell_volume 329.893
_exptl_crystal_density_diffrn      2.599
_symmetry_space_group_name_H-M 'C 1'
loop_
_space_group_symop_operation_xyz
  'x,y,z'
  '1/2+x,1/2+y,z'
loop_
_atom_site_label
_atom_site_fract_x
_atom_site_fract_y
_atom_site_fract_z
Al1   0.29710   0.49570   0.47210
Al2   0.79260   0.33000   0.46990
Si1   0.99420   0.33930   0.09090
Si2   0.50640   0.16650   0.09130
O1   0.05010   0.35390   0.31700
O2   0.12140   0.66040   0.31750
O3   0.00000   0.50000   0.00000
O4   0.20850   0.23050   0.02470
O5   0.20120   0.76570   0.00320
O-H1   0.05100   0.96980   0.32200
O-H2   0.96490   0.16650   0.60510
O-H3   0.03480   0.47690   0.60800
O-H4   0.03340   0.85700   0.60940

File: TOF-CW Joint Refinement/data/CaF2.cif
 
######################################################################
data_CaF2
_gsas_GSASII_version  5804

# phase info for CaF2 follows
_pd_phase_name  CaF2
_cell_length_a  5.464617
_cell_length_b  5.464617
_cell_length_c  5.464617
_cell_angle_alpha  90
_cell_angle_beta   90
_cell_angle_gamma  90
_cell_volume  163.185
_exptl_crystal_density_diffrn  3.1780
_symmetry_cell_setting  cubic
_space_group_name_H-M_alt  "F m -3 m"
_space_group_name_Hall  "-F 4 2 3"
loop_
    _space_group_symop_id
    _space_group_symop_operation_xyz
     1  x,y,z
     2  z,x,y
     3  y,z,x
     4  x,y,-z
     5  -z,x,y
     6  y,-z,x
     7  -z,x,-y
     8  -y,-z,x
     9  y,-z,-x
    10  -x,y,-z
    11  -z,-x,y
    12  x,-y,-z
    13  y,x,z
    14  z,y,x
    15  x,z,y
    16  y,x,-z
    17  -z,y,x
    18  x,-z,y
    19  -z,y,-x
    20  -x,-z,y
    21  x,-z,-y
    22  -y,x,-z
    23  -z,-y,x
    24  y,-x,-z
    25  -x,-y,-z
    26  -z,-x,-y
    27  -y,-z,-x
    28  -x,-y,z
    29  z,-x,-y
    30  -y,z,-x
    31  z,-x,y
    32  y,z,-x
    33  -y,z,x
    34  x,-y,z
    35  z,x,-y
    36  -x,y,z
    37  -y,-x,-z
    38  -z,-y,-x
    39  -x,-z,-y
    40  -y,-x,z
    41  z,-y,-x
    42  -x,z,-y
    43  z,-y,x
    44  x,z,-y
    45  -x,z,y
    46  y,-x,z
    47  z,y,-x
    48  -y,x,z
    49  x,1/2+y,1/2+z
    50  z,1/2+x,1/2+y
    51  y,1/2+z,1/2+x
    52  x,1/2+y,1/2-z
    53  -z,1/2+x,1/2+y
    54  y,1/2-z,1/2+x
    55  -z,1/2+x,1/2-y
    56  -y,1/2-z,1/2+x
    57  y,1/2-z,1/2-x
    58  -x,1/2+y,1/2-z
    59  -z,1/2-x,1/2+y
    60  x,1/2-y,1/2-z
    61  y,1/2+x,1/2+z
    62  z,1/2+y,1/2+x
    63  x,1/2+z,1/2+y
    64  y,1/2+x,1/2-z
    65  -z,1/2+y,1/2+x
    66  x,1/2-z,1/2+y
    67  -z,1/2+y,1/2-x
    68  -x,1/2-z,1/2+y
    69  x,1/2-z,1/2-y
    70  -y,1/2+x,1/2-z
    71  -z,1/2-y,1/2+x
    72  y,1/2-x,1/2-z
    73  -x,1/2-y,1/2-z
    74  -z,1/2-x,1/2-y
    75  -y,1/2-z,1/2-x
    76  -x,1/2-y,1/2+z
    77  z,1/2-x,1/2-y
    78  -y,1/2+z,1/2-x
    79  z,1/2-x,1/2+y
    80  y,1/2+z,1/2-x
    81  -y,1/2+z,1/2+x
    82  x,1/2-y,1/2+z
    83  z,1/2+x,1/2-y
    84  -x,1/2+y,1/2+z
    85  -y,1/2-x,1/2-z
    86  -z,1/2-y,1/2-x
    87  -x,1/2-z,1/2-y
    88  -y,1/2-x,1/2+z
    89  z,1/2-y,1/2-x
    90  -x,1/2+z,1/2-y
    91  z,1/2-y,1/2+x
    92  x,1/2+z,1/2-y
    93  -x,1/2+z,1/2+y
    94  y,1/2-x,1/2+z
    95  z,1/2+y,1/2-x
    96  -y,1/2+x,1/2+z
    97  1/2+x,y,1/2+z
    98  1/2+z,x,1/2+y
    99  1/2+y,z,1/2+x
   100  1/2+x,y,1/2-z
   101  1/2-z,x,1/2+y
   102  1/2+y,-z,1/2+x
   103  1/2-z,x,1/2-y
   104  1/2-y,-z,1/2+x
   105  1/2+y,-z,1/2-x
   106  1/2-x,y,1/2-z
   107  1/2-z,-x,1/2+y
   108  1/2+x,-y,1/2-z
   109  1/2+y,x,1/2+z
   110  1/2+z,y,1/2+x
   111  1/2+x,z,1/2+y
   112  1/2+y,x,1/2-z
   113  1/2-z,y,1/2+x
   114  1/2+x,-z,1/2+y
   115  1/2-z,y,1/2-x
   116  1/2-x,-z,1/2+y
   117  1/2+x,-z,1/2-y
   118  1/2-y,x,1/2-z
   119  1/2-z,-y,1/2+x
   120  1/2+y,-x,1/2-z
   121  1/2-x,-y,1/2-z
   122  1/2-z,-x,1/2-y
   123  1/2-y,-z,1/2-x
   124  1/2-x,-y,1/2+z
   125  1/2+z,-x,1/2-y
   126  1/2-y,z,1/2-x
   127  1/2+z,-x,1/2+y
   128  1/2+y,z,1/2-x
   129  1/2-y,z,1/2+x
   130  1/2+x,-y,1/2+z
   131  1/2+z,x,1/2-y
   132  1/2-x,y,1/2+z
   133  1/2-y,-x,1/2-z
   134  1/2-z,-y,1/2-x
   135  1/2-x,-z,1/2-y
   136  1/2-y,-x,1/2+z
   137  1/2+z,-y,1/2-x
   138  1/2-x,z,1/2-y
   139  1/2+z,-y,1/2+x
   140  1/2+x,z,1/2-y
   141  1/2-x,z,1/2+y
   142  1/2+y,-x,1/2+z
   143  1/2+z,y,1/2-x
   144  1/2-y,x,1/2+z
   145  1/2+x,1/2+y,z
   146  1/2+z,1/2+x,y
   147  1/2+y,1/2+z,x
   148  1/2+x,1/2+y,-z
   149  1/2-z,1/2+x,y
   150  1/2+y,1/2-z,x
   151  1/2-z,1/2+x,-y
   152  1/2-y,1/2-z,x
   153  1/2+y,1/2-z,-x
   154  1/2-x,1/2+y,-z
   155  1/2-z,1/2-x,y
   156  1/2+x,1/2-y,-z
   157  1/2+y,1/2+x,z
   158  1/2+z,1/2+y,x
   159  1/2+x,1/2+z,y
   160  1/2+y,1/2+x,-z
   161  1/2-z,1/2+y,x
   162  1/2+x,1/2-z,y
   163  1/2-z,1/2+y,-x
   164  1/2-x,1/2-z,y
   165  1/2+x,1/2-z,-y
   166  1/2-y,1/2+x,-z
   167  1/2-z,1/2-y,x
   168  1/2+y,1/2-x,-z
   169  1/2-x,1/2-y,-z
   170  1/2-z,1/2-x,-y
   171  1/2-y,1/2-z,-x
   172  1/2-x,1/2-y,z
   173  1/2+z,1/2-x,-y
   174  1/2-y,1/2+z,-x
   175  1/2+z,1/2-x,y
   176  1/2+y,1/2+z,-x
   177  1/2-y,1/2+z,x
   178  1/2+x,1/2-y,z
   179  1/2+z,1/2+x,-y
   180  1/2-x,1/2+y,z
   181  1/2-y,1/2-x,-z
   182  1/2-z,1/2-y,-x
   183  1/2-x,1/2-z,-y
   184  1/2-y,1/2-x,z
   185  1/2+z,1/2-y,-x
   186  1/2-x,1/2+z,-y
   187  1/2+z,1/2-y,x
   188  1/2+x,1/2+z,-y
   189  1/2-x,1/2+z,y
   190  1/2+y,1/2-x,z
   191  1/2+z,1/2+y,-x
   192  1/2-y,1/2+x,z

# ATOMIC COORDINATES AND DISPLACEMENT PARAMETERS
loop_ 
   _atom_site_label
   _atom_site_type_symbol
   _atom_site_fract_x
   _atom_site_fract_y
   _atom_site_fract_z
   _atom_site_occupancy
   _atom_site_adp_type
   _atom_site_U_iso_or_equiv
   _atom_site_site_symmetry_multiplicity
CA1    Ca   0.00000     0.00000     0.00000     1.0000     Uiso 0.0036     4   
F2     F    0.25000     0.25000     0.25000     1.0000     Uiso 0.0085     8   

loop_  _atom_type_symbol _atom_type_number_in_cell
  Ca      4
  F       8

# Note that Z affects _cell_formula_sum and _weight
_cell_formula_units_Z  4
_chemical_formula_sum  "Ca F2"
_chemical_formula_weight  78.08

File: TOF-CW Joint Refinement/data/NAC.cif
 
######################################################################
data_NAC
_gsas_GSASII_version  5804

# phase info for NAC follows
_pd_phase_name  NAC
_cell_length_a  10.251218
_cell_length_b  10.251218
_cell_length_c  10.251218
_cell_angle_alpha  90
_cell_angle_beta   90
_cell_angle_gamma  90
_cell_volume  1077.275
_exptl_crystal_density_diffrn  2.9975
_symmetry_cell_setting  cubic
_space_group_name_H-M_alt  "I 21 3"
_space_group_name_Hall  "I 2b 2c 3"
loop_
    _space_group_symop_id
    _space_group_symop_operation_xyz
     1  x,y,z
     2  z,x,y
     3  y,z,x
     4  1/2+x,1/2-y,-z
     5  -z,1/2+x,1/2-y
     6  1/2-y,-z,1/2+x
     7  1/2-z,-x,1/2+y
     8  1/2+y,1/2-z,-x
     9  -y,1/2+z,1/2-x
    10  1/2-x,-y,1/2+z
    11  1/2+z,1/2-x,-y
    12  -x,1/2+y,1/2-z
    13  1/2+x,1/2+y,1/2+z
    14  1/2+z,1/2+x,1/2+y
    15  1/2+y,1/2+z,1/2+x
    16  x,-y,1/2-z
    17  1/2-z,x,-y
    18  -y,1/2-z,x
    19  -z,1/2-x,y
    20  y,-z,1/2-x
    21  1/2-y,z,-x
    22  -x,1/2-y,z
    23  z,-x,1/2-y
    24  1/2-x,y,-z

# ATOMIC COORDINATES AND DISPLACEMENT PARAMETERS
loop_ 
   _atom_site_label
   _atom_site_type_symbol
   _atom_site_fract_x
   _atom_site_fract_y
   _atom_site_fract_z
   _atom_site_occupancy
   _atom_site_adp_type
   _atom_site_U_iso_or_equiv
   _atom_site_site_symmetry_multiplicity
Ca1    Ca2+ 0.46652     0.00000     0.25000     1.0000     Uani 0.0086     12  
Al1    Al3+ 0.24866     0.24866     0.24866     1.0000     Uani 0.0078     8   
Na1    Na1+ 0.08462     0.08462     0.08462     1.0000     Uani 0.0255     8   
F1     F1-  0.13825     0.30584     0.12061     1.0000     Uani 0.0113     24  
F2     F1-  0.36399     0.36257     0.18698     1.0000     Uani 0.0133     24  
F3     F1-  0.46141     0.46141     0.46141     1.0000     Uani 0.0095     8   

loop_
   _atom_site_aniso_label
   _atom_site_aniso_U_11
   _atom_site_aniso_U_22
   _atom_site_aniso_U_33
   _atom_site_aniso_U_12
   _atom_site_aniso_U_13
   _atom_site_aniso_U_23
Ca1    0.0083      0.0096      0.0080      0.0000      0.0000      -0.0000     
Al1    0.0078      0.0078      0.0078      -0.0007     -0.0007     -0.0007     
Na1    0.0255      0.0255      0.0255      -0.0074     -0.0074     -0.0074     
F1     0.0102      0.0110      0.0128      0.0006      -0.0018     0.0020      
F2     0.0115      0.0158      0.0124      -0.0071     0.0007      0.0024      
F3     0.0095      0.0095      0.0095      0.0007      0.0007      0.0007      

loop_  _atom_type_symbol _atom_type_number_in_cell
  Al+3    8
  Ca+2    12
  F-1     56
  Na+1    8

# Note that Z affects _cell_formula_sum and _weight
_cell_formula_units_Z  6
_chemical_formula_sum  "Al1.333 Ca2 F9.333 Na1.333"
_chemical_formula_weight  324.1

File: MerohedralTwins/data/1b.cif (part 2 of 10)
PART   2
GA1   5    0.253954    0.433906    0.044270   -21.00000    0.03129    0.02827 =
         0.01855   -0.00544   -0.00383   -0.00049
PART   0
   2   2  -1   84.29    2.73
   2   2   1   87.95    2.74
   2   2   1   90.21    2.75
  -2  -2   1   93.07    2.74
  -2   2  -1   87.51    2.74
  -2  -2   1   93.17    2.75
   2  -2  -1   88.45    2.73
  -2   2  -1   88.18    2.73
   2  -2  -1   86.87    2.75
   3  -2   1   15.74    0.54
   3   2  -1   14.94    0.50
  -3   2   1   13.94    0.50
  -3  -2  -1   14.31    0.48
   3  -2   1   13.76    0.48
   3   2  -1   13.54    0.52
  -3  -2  -1   14.98    0.51
  -3   2   1   14.48    0.50
   3  -2  -1   14.67    0.54
   3   2   1   13.85    0.53
   3   2   1   15.25    0.50
  -3  -2   1   14.99    0.52
  -3   2  -1   15.05    0.51
  -3  -2   1   14.17    0.48
  -3   2  -1   14.17    0.49
  -4  -2  -1    4.91    0.26
  -4   2   1    5.51    0.30
  -4  -2  -1    5.68    0.31
  -4   2   1    5.24    0.28
   4  -2   1    5.59    0.36
   4   2  -1    5.70    0.28
   4   2  -1    5.75    0.35
   4  -2  -1    6.00    0.37
  -4   2  -1    5.93    0.28
   4   2   1    6.01    0.28
   4   2   1    5.71    0.35
  -4  -2   1    5.59    0.31
  -4   2  -1    5.70    0.32
  -5   2   1    8.44    0.42
  -5   2   1    8.40    0.40
  -5  -2  -1    8.27    0.42
   5  -2   1    8.98    0.49
   5   2  -1    9.01    0.40
   5   2  -1    8.88    0.48
   5   2   1    8.74    0.39
  -5  -2   1    8.31    0.42
   5  -2  -1    8.23    0.48
  -5   2  -1    8.54    0.42
  -5   2  -1    8.78    0.39
   5   2   1    9.39    0.49
  -6   2   1    0.90    0.30
   6  -2   1    0.89    0.37
   6   2  -1    0.51    0.28
  -6  -2  -1    0.83    0.29
   6   2  -1    0.98    0.34
  -6   2   1    0.75    0.28
   6   2   1    0.97    0.36
   6  -2  -1    1.49    0.39
   6   2   1    0.90    0.27
  -6   2  -1    1.25    0.31
  -6  -2   1    1.16    0.31
   7   2  -1    1.84    0.42
   7  -2   1    0.94    0.43
  -7   2   1    1.00    0.36
  -7  -2  -1    1.17    0.37
   7  -2  -1    1.51    0.45
  -7  -2   1    1.27    0.36
  -7   2  -1    1.27    0.38
   7   2   1    1.63    0.43
   0  -3  -1  153.33    4.43
   0   3   1  142.76    4.43
   0  -3   1  145.97    4.43
   0  -3   1  147.01    4.43
   0   3   1  140.68    4.43
   0   3  -1  141.33    4.43
  -1   3   1   98.99    3.29
   1   3  -1  101.08    3.29
   1   3  -1  103.06    3.29
   1  -3   1  110.11    3.29
   1  -3   1  107.44    3.29
  -1  -3  -1  117.72    3.28
  -1   3   1  103.95    3.28
  -1  -3  -1  118.57    3.30
  -1  -3   1  112.25    3.29
   1   3   1  102.29    3.29
   1  -3  -1  108.82    3.29
   1  -3  -1  108.22    3.29
  -1   3  -1  106.32    3.28
  -1   3  -1  103.23    3.28
   1   3   1  107.59    3.28
  -1  -3   1  111.06    3.28
   2  -3   1   13.98    0.46
   2  -3   1   13.75    0.49
  -2  -3  -1   14.60    0.47
  -2   3   1   13.46    0.46
   2   3  -1   13.89    0.46
  -2   3   1   13.06    0.46
   2   3  -1   12.21    0.46
  -2  -3  -1   14.63    0.46
   2   3   1   13.82    0.48
   2  -3  -1   14.55    0.51
  -2   3  -1   13.71    0.48
   2   3   1   13.97    0.49
  -2   3  -1   14.38    0.48
  -2  -3   1   15.69    0.49
  -2  -3   1   14.93    0.48
   2  -3  -1   13.66    0.47
  -3   3   1   14.87    0.53
  -3  -3  -1   15.27    0.52
   3   3  -1   14.61    0.52
   3  -3   1   15.39    0.57
   3   3  -1   15.41    0.55
  -3  -3  -1   15.35    0.53
  -3   3   1   15.51    0.52
   3  -3   1   14.66    0.51
  -3   3  -1   15.29    0.54
  -3   3  -1   15.69    0.52
   3   3   1   15.64    0.52
  -3  -3   1   15.32    0.54
   3  -3  -1   15.48    0.57
  -3  -3   1   15.80    0.52
   3  -3  -1   14.05    0.50
   3   3   1   15.42    0.55
  -4   3   1   15.44    0.56
   4   3  -1   16.00    0.56
   4  -3   1   15.66    0.62
  -4   3   1   15.80    0.57
  -4  -3  -1   15.03    0.54
   4   3  -1   14.65    0.59
  -4  -3  -1   15.35    0.56
   4   3   1   16.67    0.57
   4  -3  -1   16.56    0.65
   4   3   1   16.24    0.62
  -4   3  -1   15.76    0.59
  -4   3  -1   16.62    0.57
  -4  -3   1   15.75    0.59
  -4  -3   1   15.66    0.55
   5   3  -1    0.96    0.31
  -5   3   1    1.52    0.25
  -5   3   1    1.29    0.28
   5   3  -1    1.20    0.25
   5  -3   1    1.09    0.33
  -5  -3  -1    1.33    0.26
   5  -3  -1    1.52    0.37
   5   3   1    1.12    0.31
   5   3   1    1.36    0.24
  -5  -3   1    1.54    0.27
  -5   3  -1    1.22    0.23
  -5   3  -1    1.60    0.28
   6  -3   1    4.29    0.45
  -6  -3  -1    3.75    0.36
  -6   3   1    4.02    0.33
   6   3  -1    4.25    0.41
  -6   3   1    4.32    0.38
   6   3  -1    3.83    0.34
   6   3   1    3.85    0.33
  -6  -3   1    4.14    0.35
   6  -3  -1    4.55    0.46
  -6   3  -1    3.13    0.35
   6   3   1    3.89    0.42
   7   3  -1    1.89    0.43
   7  -3   1    0.68    0.45
  -7  -3  -1    1.48    0.38
  -7   3   1    1.68    0.38
   7  -3  -1    1.06    0.47
   7   3   1    1.34    0.40
  -7   3  -1    1.89    0.39
  -7  -3   1    1.14    0.37
   0  -4   1    6.07    0.25
   0  -4  -1    6.60    0.25
   0  -4   1    5.87    0.23
   0   4  -1    5.92    0.25
   0   4   1    6.37    0.25
   0   4   1    6.28    0.25
   1  -4   1    0.89    0.13
  -1   4   1    0.76    0.12
   1   4  -1    0.57    0.09
  -1   4   1    0.74    0.10
  -1  -4  -1    0.74    0.12
   1   4  -1    0.86    0.13
  -1  -4  -1    0.69    0.10
   1  -4   1    0.87    0.12
  -1  -4   1    1.09    0.15
  -1   4  -1    1.29    0.13
   1   4   1    0.99    0.13
  -1  -4   1    0.87    0.12
   1  -4  -1    0.89    0.12
  -1   4  -1    0.96    0.12
   1  -4  -1    1.05    0.14
   1   4   1    0.82    0.12
   2   4  -1   22.17    0.76
   2  -4   1   24.27    0.77
  -2  -4  -1   24.75    0.76
   2   4  -1   23.20    0.77
  -2   4   1   23.87    0.76
  -2   4   1   22.35    0.77
   2  -4   1   24.18    0.79
  -2  -4  -1   24.70    0.77
   2  -4  -1   24.26    0.79
   2   4   1   23.40    0.78
   2   4   1   23.92    0.77
  -2  -4   1   24.57    0.78
  -2  -4   1   24.71    0.78
  -2   4  -1   22.82    0.77
  -2   4  -1   23.58    0.77
   2  -4  -1   23.68    0.76
   3  -4   1   41.53    1.31
  -3  -4  -1   41.77    1.32
  -3  -4  -1   43.17    1.32
  -3   4   1   40.76    1.31
   3   4  -1   42.82    1.32
  -3   4   1   41.71    1.32
   3  -4   1   42.06    1.35
   3   4  -1   38.71    1.32
   3   4   1   41.28    1.34
  -3   4  -1   40.99    1.33
   3  -4  -1   42.60    1.36
  -3   4  -1   41.83    1.32
  -3  -4   1   42.14    1.33
   3   4   1   42.27    1.32
  -3  -4   1   43.04    1.32
   3  -4  -1   40.64    1.31
  -4   4   1    5.10    0.30
  -4   4   1    5.52    0.30
   4   4  -1    5.11    0.35
  -4  -4  -1    5.61    0.29
   4   4  -1    4.96    0.30
  -4  -4  -1    5.06    0.31
   4  -4   1    5.87    0.40
  -4  -4   1    4.87    0.31
   4  -4  -1    5.70    0.40
  -4   4  -1    5.19    0.28
  -4  -4   1    5.15    0.28
  -4   4  -1    5.35    0.31
   4   4   1    5.20    0.29
   4   4   1    5.34    0.34
   5  -4   1   19.95    0.79
  -5   4   1   20.69    0.72
  -5  -4  -1   19.14    0.73
  -5   4   1   19.84    0.73
   5   4  -1   20.60    0.72
   5   4  -1   20.10    0.77
  -5  -4   1   20.00    0.74
   5   4   1   21.17    0.72
   5  -4  -1   21.27    0.82
   5   4   1   19.75    0.77
  -5   4  -1   19.81    0.71
  -5   4  -1   20.21    0.75
   6  -4   1    2.36    0.43
   6   4  -1    1.85    0.31
   6   4  -1    1.70    0.36
  -6  -4  -1    1.99    0.33
  -6   4   1    1.92    0.35
  -6   4   1    1.52    0.30
  -6  -4   1    1.33    0.32
   6   4   1    1.58    0.29
   6  -4  -1    1.85    0.42
   6   4   1    2.31    0.38
  -6   4  -1    2.55    0.35
   7  -4   1    4.75    0.52
   7   4  -1    4.61    0.45
  -7  -4  -1    4.17    0.42
  -7   4   1    3.92    0.43
  -7   4  -1    4.94    0.45
  -7  -4   1    4.58    0.44
   7   4   1    5.19    0.49
   7  -4  -1    4.21    0.53
   0   5  -1   33.10    1.06
   0   5   1   32.74    1.06
   0  -5   1   33.82    1.07
   0   5   1   32.93    1.06
   0  -5  -1   34.75    1.07
   0  -5   1   33.59    1.05
  -1  -5  -1   17.51    0.55
  -1   5   1   16.10    0.54
   1   5  -1   16.73    0.57
  -1   5   1   17.46    0.58
   1  -5   1   17.44    0.57
   1   5  -1   15.20    0.55
   1  -5   1   17.65    0.58
  -1  -5  -1   17.82    0.58
   1  -5  -1   18.30    0.59
   1   5   1   16.32    0.58
  -1   5  -1   17.68    0.59
  -1  -5   1   17.24    0.58
  -1   5  -1   17.20    0.58
   1   5   1   16.90    0.59
   1  -5  -1   18.14    0.60
  -1  -5   1   18.06    0.60
  -2   5   1   14.84    0.53
   2  -5   1   16.20    0.54
  -2  -5  -1   16.27    0.52
   2   5  -1   13.95    0.52
   2  -5   1   16.30    0.55
   2   5  -1   14.63    0.53
  -2   5   1   14.02    0.51
  -2  -5  -1   16.21    0.54
  -2  -5   1   15.91    0.53
  -2   5  -1   14.99    0.54
   2   5   1   15.69    0.54
  -2  -5   1   16.66    0.55
   2  -5  -1   16.00    0.56
   2  -5  -1   15.16    0.53
   2   5   1   15.05    0.54
  -2   5  -1   14.57    0.53
   3   5  -1   22.97    0.80
   3   5  -1   23.62    0.80
   3  -5   1   23.99    0.79
  -3   5   1   23.33    0.79
  -3  -5  -1   25.05    0.81
  -3  -5  -1   23.89    0.79
  -3   5   1   23.69    0.80
   3  -5   1   24.48    0.84
   3  -5  -1   25.38    0.84
   3   5   1   23.30    0.81
  -3   5  -1   23.56    0.80
   3  -5  -1   24.12    0.79
  -3   5  -1   23.63    0.80
   3   5   1   24.06    0.80
  -3  -5   1   23.01    0.80
  -3  -5   1   25.26    0.81
  -4  -5  -1   42.63    1.38
   4  -5   1   42.17    1.42
  -4   5   1   42.14    1.38
   4   5  -1   42.90    1.38
  -4  -5  -1   44.29    1.38
   4   5  -1   42.48    1.39
  -4   5   1   42.86    1.38
   4   5   1   43.60    1.39
   4   5   1   44.54    1.43
  -4   5  -1   43.89    1.40
   4  -5  -1   42.93    1.45
  -4   5  -1   43.34    1.41
  -4  -5   1   42.42    1.41
  -4  -5   1   44.32    1.40
   5   5  -1    3.54    0.31
   5  -5   1    3.24    0.40
  -5   5   1    3.43    0.31
  -5   5   1    3.20    0.31
   5   5  -1    2.51    0.34
  -5  -5  -1    3.08    0.31
  -5   5  -1    3.29    0.30
   5  -5  -1    3.49    0.41
   5   5   1    3.79    0.31
   5   5   1    3.81    0.35
  -5   5  -1    3.72    0.34
  -5  -5   1    2.97    0.32
  -6   5   1    9.06    0.50
   6  -5   1    9.96    0.58
  -6   5   1    9.98    0.49
   6   5  -1    9.38    0.48
  -6  -5  -1    9.21    0.49
   6   5  -1   10.46    0.53
   6   5   1   10.12    0.48
   6  -5  -1    9.71    0.59
   6   5   1   10.12    0.53
  -6   5  -1    9.29    0.50
  -6  -5   1    8.63    0.49
  -7   5   1    0.84    0.39
   7  -5   1    1.61    0.48
  -7  -5  -1    0.39    0.37
   7   5   1    1.17    0.41
  -7  -5   1    1.32    0.39
  -7   5  -1    1.26    0.40
   7  -5  -1    0.75    0.47
   0  -6   1  118.11    3.57
   0   6  -1  114.57    3.56
   0  -6  -1  116.49    3.56
   0   6   1  119.84    3.54
   0   6   1  112.41    3.56
   0  -6   1  117.70    3.54
   0   6   1  111.05    3.56
  -1   6   1   21.57    0.73
  -1  -6  -1   24.65    0.77
  -1   6   1   22.23    0.76
   1   6  -1   22.41    0.76
   1  -6   1   23.59    0.77
   1  -6   1   23.91    0.76
   1   6  -1   21.70    0.74
  -1  -6  -1   23.49    0.73
  -1  -6   1   22.95    0.76
   1   6   1   23.48    0.77
   1   6   1   21.53    0.76
  -1   6  -1   22.39    0.76
  -1  -6   1   24.07    0.79
   1  -6  -1   23.84    0.78
  -1   6  -1   23.54    0.78
   1  -6  -1   25.23    0.78
  -2   6   1   57.48    1.83
   2   6  -1   57.65    1.83
  -2   6   1   58.98    1.85
   2   6  -1   56.23    1.85
  -2  -6  -1   62.33    1.84
   2  -6   1   59.47    1.86
  -2  -6  -1   60.33    1.86
   2  -6   1   59.56    1.85
   2  -6  -1   60.03    1.88
  -2  -6   1   62.57    1.88
   2   6   1   55.86    1.86
   2  -6  -1   59.52    1.86
  -2   6  -1   58.99    1.86
  -2  -6   1   61.69    1.86
   2   6   1   59.27    1.86
  -2   6  -1   58.08    1.85
   3  -6   1   37.57    1.20
  -3   6   1   36.34    1.20
  -3  -6  -1   37.75    1.20
   3   6  -1   37.41    1.20
   3   6  -1   34.84    1.19
  -3   6   1   35.54    1.18
  -3  -6  -1   38.94    1.19
   3  -6   1   37.52    1.23
  -3   6  -1   37.70    1.21
  -3   6  -1   37.08    1.21
   3   6   1   37.39    1.21
   3  -6  -1   37.78    1.25
  -3  -6   1   38.24    1.22
  -3  -6   1   38.99    1.22
   3   6   1   36.83    1.22
   3  -6  -1   36.95    1.21
  -4   6   1   26.24    0.91
   4   6  -1   27.77    0.92
  -4  -6  -1   26.60    0.91
  -4  -6  -1   27.65    0.92
  -4   6   1   26.83    0.92
   4  -6   1   27.38    0.98
   4   6  -1   26.19    0.93
   4   6   1   27.61    0.91
   4  -6  -1   26.19    0.97
  -4   6  -1   26.15    0.90
  -4  -6   1   27.52    0.91
  -4   6  -1   25.98    0.90
   4   6   1   26.31    0.93
  -4  -6   1   26.42    0.91
  -5   6   1    7.65    0.40
  -5   6   1    7.35    0.40
  -5  -6  -1    6.78    0.40
   5   6  -1    6.91    0.40
   5  -6   1    7.01    0.48
   5   6   1    7.58    0.40
  -5  -6   1    6.64    0.40
  -5   6  -1    7.04    0.41
  -5   6  -1    7.23    0.39
   5  -6  -1    7.22    0.50
   5   6   1    7.70    0.44
  -6  -6  -1    1.55    0.34
  -6   6   1    1.03    0.32
   6  -6   1    2.00    0.44
   6   6  -1    1.52    0.34
  -6   6   1    1.84    0.35
  -6  -6   1    0.99    0.34
   6   6   1    0.98    0.32
  -6   6  -1    1.23    0.34
   6  -6  -1    1.63    0.47
   6   6   1    1.87    0.38
   0   7   1   21.63    0.74
   0  -7   1   22.25    0.72
   0  -7   1   22.23    0.75
   0   7   1   21.70    0.73
   0   7   1   21.27    0.70
   0  -7  -1   22.17    0.75
   0   7  -1   21.41    0.71
   0   7  -1   21.07    0.74
  -1   7   1   75.27    2.43
  -1   7   1   76.49    2.40
  -1  -7  -1   78.27    2.40
   1  -7   1   79.70    2.42
   1   7  -1   77.43    2.41
  -1  -7  -1   80.57    2.44
   1  -7   1   79.49    2.44
   1   7  -1   76.91    2.43
   1   7   1   76.59    2.49
   1  -7  -1   82.74    2.50
  -1   7  -1   80.17    2.50
  -1  -7   1   80.59    2.50
   1  -7  -1   82.34    2.50
  -1  -7   1   79.55    2.48
   1   7   1   78.05    2.48
  -1   7  -1   81.20    2.48
   2   7  -1   13.63    0.53
   2  -7   1   16.17    0.58
   2  -7   1   15.02    0.56
  -2   7   1   14.21    0.52
   2   7  -1   14.87    0.56
  -2  -7  -1   16.20    0.57
  -2  -7  -1   16.05    0.53
  -2   7   1   15.73    0.57
  -2  -7   1   15.71    0.57
   2  -7  -1   14.82    0.57
  -2   7  -1   14.07    0.52
   2   7   1   14.70    0.53
   2   7   1   15.31    0.55
  -2   7  -1   14.64    0.55
   2  -7  -1   13.95    0.54
  -2  -7   1   14.80    0.53
   3  -7   1   49.89    1.63
   3  -7   1   51.99    1.66
  -3  -7  -1   53.22    1.62
  -3   7   1   50.96    1.63
   3   7  -1   49.91    1.62
  -3  -7  -1   51.61    1.64
  -3   7   1   48.55    1.61
   3   7  -1   52.42    1.63
   3   7   1   52.13    1.65
  -3   7  -1   51.96    1.65
   3   7   1   50.31    1.65
  -3   7  -1   51.39    1.64
  -3  -7   1   52.58    1.67
  -3  -7   1   54.71    1.65
   3  -7  -1   51.94    1.69
   3  -7  -1   49.88    1.65
  -4   7   1    8.73    0.41
   4  -7   1    8.36    0.51
  -4  -7  -1    8.76    0.41
  -4  -7  -1    8.65    0.44
  -4   7   1    9.05    0.43
   4   7  -1    8.66    0.44
  -4   7  -1    8.83    0.42
  -4   7  -1    9.34    0.44
  -4  -7   1    8.63    0.44
   4  -7  -1    8.75    0.51
  -4  -7   1    8.50    0.43
   4   7   1    8.74    0.43
   4   7   1    9.04    0.45
  -5   7   1    3.53    0.35
   5   7  -1    3.96    0.35
  -5  -7  -1    3.04    0.33
   5  -7   1    3.36    0.45
  -5   7   1    3.69    0.33
  -5  -7   1    3.39    0.33
   5  -7  -1    3.41    0.45
  -5   7  -1    4.30    0.34
  -5   7  -1    3.46    0.35
   5   7   1    3.69    0.35
  -6  -7  -1   -0.14    0.32
   6  -7   1    0.27    0.43
   6   7  -1    0.21    0.33
  -6   7   1    0.31    0.33
  -6   7   1   -0.20    0.32
   6   7   1    0.38    0.33
   6  -7  -1   -0.44    0.46
  -6  -7   1   -0.21    0.33
  -6   7  -1    0.29    0.34
   0   8   1   27.22    0.87
   0   8   1   27.31    0.90
   0   8  -1   27.19    0.89
   0   8   1   27.06    0.91
   0  -8   1   27.21    0.93
   0  -8   1   28.09    0.89
   0  -8  -1   26.86    0.93
   0   8  -1   26.85    0.91
   1  -8   1    0.55    0.21
  -1  -8  -1    0.60    0.21
  -1   8   1    0.65    0.21
  -1   8   1    0.55    0.14
   1  -8   1    0.49    0.20
   1   8  -1    0.85    0.21
  -1  -8  -1    0.61    0.16
   1   8  -1    0.48    0.15
  -1   8  -1    0.86    0.17
  -1   8  -1    0.61    0.22
   1  -8  -1    0.47    0.21
  -1  -8   1    0.64    0.22
   1   8   1    0.85    0.21
   1   8   1    0.83    0.18
   1  -8  -1    0.80    0.22
   2  -8   1    9.71    0.44
  -2  -8  -1   10.14    0.45
   2   8  -1   10.14    0.44
  -2  -8  -1   10.26    0.39
   2  -8   1    9.96    0.44
   2   8  -1    8.89    0.39
  -2   8   1    9.02    0.37
  -2   8   1    9.80    0.43
   2   8   1    9.96    0.44
   2  -8  -1   10.46    0.47
   2   8   1    9.72    0.42
  -2   8  -1    9.54    0.41
  -2   8  -1    9.88    0.44
   2  -8  -1   10.25    0.45
  -2  -8   1   10.70    0.42
  -2  -8   1   10.45    0.46
   3  -8   1    7.96    0.41
  -3   8   1    8.14    0.40
  -3  -8  -1    8.14    0.38
  -3   8   1    7.22    0.35
   3   8  -1    7.60    0.40
  -3  -8  -1    7.43    0.41
   3  -8   1    8.42    0.45
  -3  -8   1    7.93    0.39
   3  -8  -1    8.23    0.46
  -3   8  -1    7.49    0.37
   3   8   1    7.58    0.39
  -3   8  -1    7.75    0.39
   3   8   1    7.20    0.40
   3  -8  -1    7.62    0.40
  -3  -8   1    7.76    0.42
  -4   8   1   12.59    0.50
   4   8  -1   11.62    0.53
  -4  -8  -1   11.77    0.54
  -4   8   1   12.38    0.54
   4  -8   1   12.48    0.60
  -4  -8  -1   11.73    0.51
  -4  -8   1   11.25    0.51
   4   8   1   11.78    0.52
  -4   8  -1   12.08    0.52
   4  -8  -1   11.67    0.57
  -4   8  -1   11.67    0.50
  -4  -8   1   11.97    0.55
   5  -8   1   12.03    0.65
   5   8  -1   12.33    0.57
  -5   8   1   12.55    0.57
  -5  -8  -1   11.78    0.55
  -5   8   1   12.59    0.54
  -5   8  -1   12.90    0.56
   5   8   1   12.69    0.56
   5  -8  -1   12.89    0.66
  -5   8  -1   12.28    0.56
  -5  -8   1   12.26    0.56
  -6   8   1    1.19    0.36
   6   8  -1    1.73    0.38
   6  -8   1    1.04    0.45
  -6   8   1    1.86    0.36
  -6  -8  -1    1.08    0.37
   6   8   1    1.41    0.37
  -6  -8   1    1.73    0.38
   6  -8  -1    0.72    0.50
  -6   8  -1    1.80    0.37
   0  -9   1   18.17    0.64
   0   9   1   18.37    0.67
   0  -9   1   18.28    0.69
   0   9  -1   18.68    0.63
   0   9  -1   17.87    0.67
   0  -9  -1   18.43    0.69
   1  -9   1    6.75    0.39
   1   9  -1    6.94    0.38
  -1   9   1    6.86    0.38
   1  -9   1    7.51    0.36
  -1  -9  -1    6.26    0.40
  -1  -9   1    6.48    0.41
   1  -9  -1    7.53    0.41
  -1   9  -1    7.19    0.38
   1   9   1    7.06    0.35
   1  -9  -1    7.46    0.38
  -1   9  -1    7.15    0.33
   1   9   1    6.98    0.37
  -2  -9  -1   18.62    0.71
   2  -9   1   19.57    0.71
  -2   9   1   19.23    0.71
  -2  -9  -1   18.98    0.66
   2  -9   1   17.88    0.71
   2   9  -1   18.89    0.70
   2  -9  -1   18.75    0.70
   2  -9  -1   19.15    0.71
   2   9   1   18.54    0.69
  -2   9  -1   17.82    0.65
   2   9   1   18.13    0.67
  -2  -9   1   18.51    0.71
  -2   9  -1   18.33    0.69
  -2  -9   1   19.30    0.67
  -3  -9  -1    8.58    0.46
   3  -9   1    9.19    0.49
   3  -9   1    8.95    0.46
   3   9  -1    8.46    0.45
  -3  -9  -1    8.91    0.42
  -3   9   1    7.85    0.44
   3  -9  -1    8.69    0.49
  -3   9  -1    9.02    0.44
  -3  -9   1    9.08    0.47
  -3  -9   1    8.86    0.42
  -3   9  -1    8.28    0.40
   3  -9  -1    8.47    0.44
   3   9   1    7.88    0.43
  -4   9   1   14.69    0.62
  -4  -9  -1   15.36    0.60
  -4  -9  -1   14.70    0.63
   4  -9   1   15.14    0.68
   4   9  -1   14.85    0.62
  -4   9  -1   14.76    0.60
   4   9   1   15.55    0.63
  -4  -9   1   15.86    0.63
  -4   9  -1   15.44    0.63
  -4  -9   1   15.65    0.65
   4  -9  -1   15.12    0.69
  -5   9   1    4.38    0.41
  -5  -9  -1    4.53    0.39
   5  -9   1    3.89    0.50
   5   9  -1    4.23    0.41
   5  -9  -1    4.03    0.51
  -5   9  -1    4.37    0.38
  -5  -9   1    4.22    0.40
   5   9   1    4.76    0.40
  -5   9  -1    4.48    0.40
   6  -9   1    6.30    0.59
  -6  -9  -1    6.93    0.47
  -6  -9   1    5.76    0.47
   6  -9  -1    6.44    0.62
   0 -10   1   31.70    1.11
   0 -10  -1   33.02    1.08
   0  10   1   31.51    1.09
   0 -10  -1   32.40    1.11
   0  10  -1   32.32    1.09
  -1 -10  -1   44.55    1.47
   1 -10   1   44.91    1.47
  -1  10   1   44.48    1.46
   1  10  -1   43.47    1.45
   1  10   1   45.11    1.51
  -1 -10   1   45.96    1.53
  -1  10  -1   46.80    1.52
   1 -10  -1   44.36    1.52
   1 -10  -1   49.19    1.51
   2  10  -1   33.44    1.12
   2 -10   1   31.41    1.13
  -2 -10  -1   32.64    1.14
  -2  10   1   33.76    1.13
   2 -10  -1   34.26    1.16
   2  10   1   32.48    1.14
  -2  10  -1   34.14    1.15
  -2 -10   1   32.83    1.17
  -2 -10   1   34.94    1.13
   2 -10  -1   35.34    1.17
   3  10  -1   10.80    0.51
  -3 -10  -1   10.61    0.54
   3 -10   1   11.66    0.55
   3 -10   1   11.56    0.54
  -3  10   1   10.74    0.52
  -3  10  -1   11.43    0.52
   3 -10  -1   11.79    0.57
  -3 -10   1   10.59    0.54
   3  10   1   11.19    0.52
  -3 -10   1   12.03    0.50
   3 -10  -1   10.75    0.53
   4 -10   1    5.16    0.49
   4  10  -1    5.61    0.42
  -4 -10  -1    4.69    0.43
  -4  10   1    4.40    0.40
  -4 -10   1    5.67    0.41
   4 -10  -1    4.75    0.47
   4  10   1    5.12    0.40
  -4 -10   1    5.12    0.44
  -4  10  -1    5.56    0.42
   5 -10   1    9.19    0.64
   5  10  -1    9.65    0.53
  -5  10   1    9.56    0.53
  -5  10  -1    9.16    0.53
  -5 -10   1   10.50    0.54
   5 -10  -1   10.39    0.65
   5  10   1   10.09    0.54
   0  11   1   36.13    1.22
   0  11  -1   36.68    1.22
   0 -11  -1   36.46    1.24
   0 -11   1   35.66    1.24
  -1 -11  -1   32.39    1.15
  -1  11   1   32.86    1.13
   1  11  -1   33.71    1.13
   1 -11   1   32.59    1.15
   1  11   1   31.74    1.12
  -1  11  -1   32.77    1.14
   1 -11  -1   34.71    1.13
  -1 -11   1   32.70    1.16
   1 -11  -1   33.47    1.15
   2 -11   1   17.99    0.68
  -2 -11  -1   15.83    0.68
  -2  11   1   16.37    0.66
   2  11  -1   15.27    0.65
   2 -11   1   15.24    0.68
   2 -11  -1   17.11    0.69
  -2 -11   1   15.28    0.69
   2 -11  -1   17.31    0.68
  -2  11  -1   16.60    0.67
   2  11   1   15.57    0.64
  -3 -11  -1   13.94    0.65
   3 -11   1   14.43    0.65
   3 -11   1   14.35    0.65
  -3  11   1   14.48    0.63
   3  11  -1   14.56    0.62
  -3 -11   1   14.92    0.67
  -3  11  -1   13.80    0.61
   3 -11  -1   15.34    0.66
   3 -11  -1   14.31    0.64
   3  11   1   13.77    0.61
   4 -11   1    8.15    0.57
   4  11  -1    7.28    0.48
  -4 -11  -1    7.48    0.51
  -4  11   1    8.19    0.50
  -4  11  -1    7.93    0.48
   4  11   1    7.68    0.47
   4 -11  -1    6.80    0.54
  -4 -11   1    7.36    0.53
   5  11  -1    0.76    0.39
   5 -11   1    0.09    0.49
  -5  11   1    0.36    0.37
   5 -11  -1    0.61    0.50
   5  11   1    1.28    0.38
   0  12  -1   15.65    0.64
   0 -12   1   15.27    0.67
   0 -12  -1   15.17    0.67
   0  12   1   14.54    0.63
  -1  12   1    9.66    0.51
  -1 -12  -1    9.83    0.53
   1  12  -1    9.76    0.49
   1 -12   1    8.71    0.53
   1  12   1    8.90    0.47
  -1 -12   1    8.61    0.52
   1 -12  -1   10.13    0.53
  -1  12  -1    9.76    0.50
  -2  12   1    8.30    0.46
  -2 -12  -1    7.28    0.49
   2 -12   1    7.05    0.50
   2  12  -1    7.60    0.44
   2 -12  -1    8.32    0.50
  -2  12  -1    8.66    0.48
   2  12   1    8.09    0.46
  -2 -12   1    7.96    0.52
   2 -12  -1    8.91    0.52
  -3  12   1    5.56    0.44
   3 -12   1    5.35    0.48
  -3 -12  -1    6.01    0.48
   3  12  -1    6.02    0.44
  -3  12  -1    5.71    0.43
   3 -12  -1    5.40    0.50
   3  12   1    5.65    0.42
  -3 -12   1    5.56    0.48
   3 -12  -1    5.48    0.46
   4 -12   1    0.79    0.46
  -4  12   1    1.40    0.40
  -4 -12  -1    1.03    0.39
   4  12  -1    1.57    0.39
  -4  12  -1    0.89    0.38
   4  12   1    1.02    0.36
  -4 -12   1    0.78    0.40
   4 -12  -1    0.85    0.44
   0 -13   1    4.71    0.47
   0  13   1    5.50    0.41
   0 -13  -1    4.85    0.47
   0  13  -1    5.55    0.42
  -1 -13  -1    1.55    0.37
  -1  13   1    0.88    0.34
   1  13  -1    1.31    0.33
   1 -13   1    0.71    0.37
  -1 -13   1    1.11    0.36
   1 -13  -1    0.93    0.36
   1  13   1    1.98    0.35
  -1  13  -1    2.00    0.36
  -2  13   1    1.14    0.36
  -2 -13  -1    0.52    0.35
   2  13  -1    0.56    0.32
   2 -13   1    0.75    0.38
  -2  13  -1    1.04    0.37
  -2 -13   1    0.87    0.37
   2  13   1    0.66    0.33
   2 -13  -1    0.46    0.36
   3 -13   1   -0.27    0.38
   3  13  -1    0.58    0.36
  -3  13   1    0.49    0.36
  -3 -13  -1    0.60    0.37
   3 -13  -1    0.13    0.36
  -3 -13   1   -0.12    0.37
  -3  13  -1    0.12    0.34
   3  13   1    0.37    0.32
   0  14  -1   -0.47    0.33
   0 -14   1   -0.14    0.38
   0  14   1    0.16    0.33
   0 -14  -1    0.21    0.38
   1 -14   1   -0.16    0.37
   1  14  -1    0.00    0.33
  -1 -14  -1   -0.09    0.37
  -1  14   1    0.30    0.35
  -1 -14   1   -0.35    0.38
   1 -14  -1   -0.47    0.38
  -1  14  -1   -0.30    0.35
   2  14  -1    3.05    0.39
  -2 -14  -1    1.62    0.42
  -2  14   1    2.25    0.41
   2 -14   1    1.70    0.43
  -2  14  -1    2.82    0.42
  -2 -14   1    2.62    0.44
   2 -14  -1    2.52    0.44
   2  14   1    3.07    0.40
  -3  14   1    3.86    0.46
  -3 -14  -1    3.44    0.51
   3 -14   1    2.72    0.46
   3  14  -1    3.76    0.41
  -3  14  -1    3.83    0.44
   3  14   1    3.62    0.43
  -3 -14   1    3.49    0.49
   0  15   1    0.54    0.37
   0 -15   1    0.51    0.42
   0 -15  -1    0.59    0.41
   0  15  -1    0.67    0.37
   1 -15   1    3.19    0.48
   1  15  -1    3.68    0.43
  -1 -15  -1    3.28    0.50
  -1  15   1    4.48    0.45
  -1  15  -1    3.90    0.46
   1  15   1    4.56    0.44
  -1 -15   1    3.74    0.51
   1 -15  -1    3.67    0.53
   0   0   2   29.30    0.87
   0   0   2   26.85    0.88
   0   0   2   28.53    0.87
   1   0   2  445.39   13.07
  -1   0   2  420.48   13.05
   1   0  -2  407.18   13.06
  -1   0  -2  418.42   13.05
   1   0   2  443.89   13.07
  -1   0   2  444.17   13.06
  -2   0  -2    0.98    0.13
  -2   0   2    1.02    0.12
   2   0   2    1.06    0.15
  -2   0  -2    1.08    0.10
   2   0  -2    1.00    0.15
  -2   0   2    1.02    0.13
   2   0   2    0.89    0.10
  -3   0   2   84.57    2.69
   3   0  -2   87.65    2.70
  -3   0  -2   86.63    2.69
  -3   0  -2   90.26    2.67
   3   0   2   88.58    2.70
  -3   0  -2   84.14    2.67
  -3   0   2   87.54    2.68
  -4   0   2    1.08    0.21
   4   0  -2    1.13    0.25
  -4   0  -2    1.34    0.21
  -4   0   2    0.99    0.20
  -4   0  -2    1.01    0.15
   4   0   2    1.08    0.26
  -5   0  -2    5.78    0.35
   5   0   2    5.15    0.40
  -5   0   2    5.56    0.34
   5   0  -2    5.78    0.40
  -5   0   2    4.97    0.34
   5   0   2    5.43    0.29
   6   0  -2    4.59    0.34
  -6   0   2    3.70    0.37
  -6   0  -2    3.96    0.37
   6   0   2    4.32    0.43
   6   0  -2    4.87    0.44
   7   0   2    2.95    0.46
   7   0  -2    3.24    0.36
   7   0  -2    3.38    0.48
  -7   0  -2    3.17    0.39
  -7   0   2    3.44    0.41
   0   1  -2  347.29   11.13
   0   1   2  363.19   11.13
   0  -1  -2  381.94   11.25
   0  -1   2  379.42   11.14
   0  -1  -2  370.72   11.14
   0  -1   2  350.91   11.24
   0   1   2  368.52   11.15
  -1  -1  -2    7.13    0.25
  -1   1   2    7.50    0.25
   1  -1   2    8.09    0.26
  -1  -1  -2    7.40    0.25
   1   1  -2    7.36    0.25
   1  -1   2    7.12    0.27
   1   1  -2    7.47    0.26
  -1   1   2    7.44    0.26
   1  -1  -2    6.82    0.26
   1   1   2    6.91    0.23
   1  -1  -2    6.07    0.23
   1   1   2    7.82    0.26
  -1  -1   2    6.78    0.23
  -1   1  -2    7.01    0.25
  -1  -1   2    7.43    0.25
   2  -1   2   76.51    2.30
  -2   1   2   72.96    2.28
   2   1  -2   71.24    2.28
   2  -1   2   76.98    2.28
  -2  -1  -2   72.73    2.28
  -2   1   2   74.70    2.28
  -2  -1  -2   74.28    2.28
  -2  -1   2   75.50    2.29
   2  -1  -2   71.34    2.30
  -2   1  -2   71.94    2.29
   2   1   2   76.45    2.28
   2   1   2   75.02    2.30
  -2   1  -2   74.69    2.28
  -2  -1   2   76.35    2.29
   3  -1   2   34.96    1.14
   3   1  -2   35.58    1.13
  -3   1   2   34.41    1.11
   3  -1   2   35.01    1.10
  -3   1   2   35.45    1.11
  -3  -1  -2   33.93    1.09
  -3  -1  -2   35.44    1.11
   3   1   2   37.81    1.17
  -3  -1   2   36.14    1.15
   3  -1  -2   35.93    1.17
  -3   1  -2   36.27    1.13
  -3   1  -2   34.41    1.15
   3   1   2   36.14    1.13
   4   1  -2   30.32    0.95
   4  -1   2   29.96    1.00
  -4  -1  -2   27.02    0.93
  -4   1   2   28.83    0.96
   4   1  -2   29.60    0.99
  -4   1   2   29.25    0.95
  -4  -1  -2   29.09    0.96
   4   1   2   31.55    1.03
   4   1   2   30.08    0.97
   4  -1  -2   30.50    1.03
  -4  -1   2   29.27    1.00
  -4   1  -2   30.11    0.97
  -4   1  -2   29.93    1.00
  -5   1   2   11.79    0.49
   5  -1   2   12.76    0.57
   5   1  -2   12.81    0.56
  -5   1   2   11.44    0.51
  -5  -1  -2   12.42    0.51
   5   1  -2   11.74    0.49
   5   1   2   12.36    0.57
   5  -1  -2   12.21    0.55
  -5  -1   2   11.32    0.51
  -5   1  -2   11.83    0.47
   5   1   2   12.11    0.47
  -5   1  -2   12.54    0.52
   6  -1   2    4.09    0.40
  -6   1   2    4.41    0.34
   6   1  -2    4.64    0.44
   6   1  -2    4.58    0.34
  -6   1   2    4.04    0.35
  -6  -1  -2    3.99    0.37
  -6  -1   2    4.19    0.37
  -6   1  -2    4.31    0.37
   6  -1  -2    4.69    0.44
   6   1   2    4.05    0.43
  -7  -1  -2    3.29    0.39
   7  -1   2    3.01    0.45
  -7   1   2    3.07    0.41
   7   1  -2    2.93    0.36
   7   1  -2    3.06    0.43
   7  -1  -2    3.56    0.48
   7   1   2    3.49    0.46
   7  -1  -2    2.85    0.36
  -7   1  -2    3.51    0.41
  -7  -1   2    2.84    0.39
   0   2   2   54.96    1.66
   0  -2   2   53.87    1.66
   0  -2  -2   54.14    1.66
   0   2   2   55.75    1.67
   0   2  -2   50.89    1.65
   1   2  -2   70.57    2.37
  -1   2   2   77.66    2.36
   1  -2   2   81.81    2.37
   1   2  -2   76.96    2.37
  -1   2   2   75.49    2.37
  -1  -2  -2   80.46    2.37
   1  -2   2   78.10    2.38
  -1  -2  -2   78.40    2.37
   1   2   2   75.99    2.41
  -1  -2   2   78.74    2.40
  -1   2  -2   77.59    2.41
   1   2   2   80.05    2.40
   1  -2  -2   80.36    2.42
   1  -2  -2   79.66    2.40
  -1   2  -2   75.01    2.40
  -1  -2   2   80.18    2.40
   2   2  -2   23.81    0.76
   2   2  -2   22.17    0.76
   2  -2   2   23.68    0.77
   2  -2   2   23.47    0.75
  -2  -2  -2   24.27    0.75
  -2  -2  -2   24.36    0.75
  -2   2   2   23.71    0.76
  -2   2   2   23.35    0.75
   2  -2  -2   23.63    0.77
  -2   2  -2   23.77    0.76
  -2  -2   2   23.83    0.75
  -2   2  -2   23.34    0.74
   2   2   2   23.67    0.75
   2   2   2   22.87    0.77
  -2  -2   2   24.49    0.76
  -3  -2  -2   36.22    1.15
   3  -2   2   38.46    1.19
   3   2  -2   36.59    1.15
  -3  -2  -2   35.79    1.16
  -3   2   2   35.66    1.16
  -3   2   2   37.22    1.15
   3   2  -2   35.24    1.17
   3  -2   2   36.09    1.14
  -3   2  -2   36.64    1.15
  -3   2  -2   36.73    1.18
  -3  -2   2   35.64    1.15
   3   2   2   37.03    1.16
  -3  -2   2   37.83    1.18
   3  -2  -2   36.66    1.20
   3   2   2   37.70    1.20
   4  -2   2   36.63    1.20
  -4   2   2   37.86    1.23
   4   2  -2   38.48    1.26
  -4   2   2   37.92    1.23
  -4  -2  -2   39.43    1.24
  -4  -2  -2   38.28    1.21
   4   2  -2   38.66    1.23
   4  -2   2   39.38    1.28
   4   2   2   42.08    1.30
   4  -2  -2   38.16    1.30
  -4   2  -2   39.32    1.27
  -4   2  -2   37.96    1.24
  -4  -2   2   38.65    1.27
   4   2   2   39.59    1.24
  -5  -2  -2   10.30    0.47
   5   2  -2   11.84    0.54
   5  -2   2   11.36    0.54
   5   2  -2   10.48    0.46
  -5   2   2    9.80    0.47
  -5   2   2   10.76    0.46
  -5   2  -2    9.88    0.47
  -5   2  -2   10.87    0.43
  -5  -2   2    9.39    0.47
   5   2   2   11.43    0.53
   5  -2  -2   11.40    0.54
   5   2   2   10.07    0.43
   6  -2   2   10.32    0.58
  -6  -2  -2   10.97    0.51
   6   2  -2   12.22    0.59
  -6   2   2   11.28    0.53
   6   2  -2   11.08    0.50
  -6   2   2   11.70    0.50
  -6   2  -2   10.39    0.51
   6   2   2   10.43    0.55
   6  -2  -2   11.18    0.58
  -6  -2   2   10.42    0.51
  -7   2   2    4.29    0.43
   7   2  -2    3.75    0.38
  -7  -2  -2    4.32    0.41
   7  -2   2    4.11    0.48
   7   2  -2    4.16    0.46
   7   2   2    4.43    0.46
   7  -2  -2    4.65    0.52
  -7  -2   2    4.06    0.42
  -7   2  -2    4.03    0.43
   0   3   2   88.53    2.79
   0  -3   2   94.00    2.80
   0  -3  -2   97.71    2.80
   0   3   2   91.01    2.80
   0  -3   2   87.61    2.79
   0   3  -2   88.43    2.79
   1  -3   2   66.40    1.95
  -1   3   2   61.02    1.94
   1  -3   2   62.54    1.94
  -1  -3  -2   66.35    1.95
   1   3  -2   56.51    1.93
  -1   3   2   63.40    1.93
   1   3  -2   60.22    1.94
  -1  -3  -2   68.65    1.94
   1   3   2   61.68    1.97
   1   3   2   63.82    1.96
  -1   3  -2   59.81    1.96
   1  -3  -2   63.91    1.97
   1  -3  -2   66.76    1.96
  -1  -3   2   65.24    1.96
  -1   3  -2   63.35    1.96
  -1  -3   2   64.89    1.96
  -2   3   2   62.14    1.94
   2  -3   2   62.91    1.95
   2   3  -2   59.09    1.94
  -2  -3  -2   65.17    1.94
   2   3  -2   62.38    1.94
  -2   3   2   60.74    1.93
  -2  -3  -2   65.08    1.94
   2  -3   2   64.95    1.94
  -2   3  -2   61.76    1.94
  -2   3  -2   59.96    1.93
  -2  -3   2   65.86    1.94
   2   3   2   62.48    1.95
  -2  -3   2   65.37    1.95
   2   3   2   61.80    1.93
   2  -3  -2   61.70    1.93
   2  -3  -2   63.20    1.96
  -3   3   2   23.49    0.76
  -3   3   2   22.75    0.75
   3  -3   2   23.42    0.79
   3  -3   2   22.67    0.74
  -3  -3  -2   22.17    0.75
   3   3  -2   21.95    0.77
  -3  -3  -2   23.41    0.76
   3   3  -2   23.46    0.76
   3   3   2   23.48    0.75
  -3   3  -2   23.15    0.78
   3   3   2   23.32    0.79
   3  -3  -2   23.87    0.80
  -3   3  -2   23.02    0.75
  -3  -3   2   23.53    0.78
  -3  -3   2   22.73    0.75
   4   3  -2   31.25    1.00
  -4   3   2   29.83    0.99
  -4  -3  -2   30.50    1.00
   4   3  -2   30.48    1.02
  -4   3   2   29.70    1.00
   4  -3   2   30.29    1.04
   4  -3   2   29.71    0.97
  -4  -3  -2   30.73    0.99
  -4  -3   2   29.32    1.00
   4   3   2   30.93    1.03
  -4   3  -2   29.50    1.00
  -4   3  -2   29.71    0.97
   4   3   2   30.26    0.98
   4  -3  -2   31.06    1.04
   5   3  -2   18.57    0.68
   5  -3   2   18.83    0.76
  -5  -3  -2   17.69    0.68
  -5   3   2   18.85    0.67
  -5   3   2   18.50    0.69
   5   3  -2   18.36    0.72
  -5   3  -2   18.15    0.64
   5   3   2   19.54    0.72
  -5  -3   2   16.99    0.67
   5   3   2   18.25    0.65
   5  -3  -2   17.77    0.74
  -5   3  -2   18.04    0.69
  -6  -3  -2    3.43    0.35
   6   3  -2    2.71    0.33
   6   3  -2    3.69    0.39
  -6   3   2    3.75    0.36
   6  -3   2    3.50    0.42
  -6   3   2    3.58    0.34
   6  -3  -2    4.13    0.45
  -6   3  -2    3.93    0.37
  -6  -3   2    3.29    0.36
   6   3   2    3.71    0.40
  -7  -3  -2    1.62    0.38
  -7   3   2    1.54    0.37
   7   3  -2    2.06    0.43
   7  -3   2    1.69    0.48
   7   3  -2    1.01    0.34
   7  -3  -2    1.58    0.49
  -7  -3   2    1.36    0.37
  -7   3  -2    1.38    0.40
   7   3   2    1.72    0.42
   0   4  -2   30.87    0.98
   0   4   2   30.54    0.98
   0  -4   2   30.28    0.96
   0  -4   2   31.14    0.98
   0  -4  -2   33.00    0.99
   0   4   2   30.74    0.99
   1   4  -2   78.49    2.72
  -1  -4  -2   98.48    2.72
   1  -4   2   88.72    2.73
  -1   4   2   85.78    2.73
  -1  -4  -2   94.55    2.74
   1   4  -2   83.45    2.73
   1  -4   2   92.31    2.74
  -1   4   2   89.80    2.71
   1  -4  -2   89.77    2.75
   1   4   2   87.99    2.76
   1   4   2   90.56    2.75
  -1  -4   2   92.48    2.76
   1  -4  -2   90.97    2.77
  -1   4  -2   85.63    2.75
  -1  -4   2   91.09    2.75
  -1   4  -2   88.34    2.75
  -2   4   2   48.89    1.50
   2  -4   2   48.78    1.49
  -2  -4  -2   49.68    1.48
   2  -4   2   48.18    1.50
  -2  -4  -2   48.77    1.50
   2   4  -2   45.51    1.49
  -2   4   2   47.89    1.48
   2   4  -2   44.25    1.48
   2   4   2   44.95    1.47
   2  -4  -2   47.76    1.49
  -2   4  -2   45.31    1.47
  -2  -4   2   49.06    1.47
   2  -4  -2   45.64    1.45
  -2  -4   2   49.41    1.47
  -2   4  -2   46.03    1.46
   2   4   2   46.39    1.46
   3   4  -2   62.56    1.94
  -3   4   2   60.30    1.93
  -3  -4  -2   62.37    1.93
   3  -4   2   62.63    1.96
  -3   4   2   61.51    1.93
   3  -4   2   62.67    1.93
   3   4  -2   61.23    1.94
  -3  -4  -2   62.36    1.93
   3   4   2   61.46    1.91
   3   4   2   60.20    1.94
  -3  -4   2   62.72    1.92
  -3   4  -2   61.29    1.93
  -3  -4   2   63.39    1.93
  -3   4  -2   62.16    1.91
   3  -4  -2   61.47    1.95
   3  -4  -2   60.23    1.90
  -4   4   2    3.68    0.27
  -4  -4  -2    3.48    0.25
   4   4  -2    3.87    0.28
   4  -4   2    3.32    0.23
  -4   4   2    3.65    0.27
   4  -4   2    3.63    0.35
  -4  -4  -2    3.22    0.26
   4   4  -2    3.30    0.31
   4   4   2    3.72    0.27
  -4   4  -2    3.75    0.25
  -4  -4   2    3.76    0.26
   4   4   2    4.18    0.32
  -4  -4   2    3.97    0.29
  -4   4  -2    4.81    0.30
   4  -4  -2    4.28    0.37
   5   4  -2    7.70    0.40
   5  -4   2    7.86    0.47
  -5  -4  -2    7.01    0.39
  -5   4   2    7.34    0.40
   5   4  -2    7.45    0.45
  -5   4   2    7.76    0.39
   5   4   2    8.25    0.38
  -5  -4   2    6.59    0.40
   5  -4  -2    7.80    0.51
  -5   4  -2    7.78    0.37
   5   4   2    7.52    0.45
  -5   4  -2    7.81    0.42
  -6   4   2    0.34    0.29
   6  -4   2    0.32    0.37
   6   4  -2    0.80    0.29
  -6   4   2    0.44    0.29
  -6  -4  -2    0.50    0.31
   6   4  -2    0.64    0.34
  -6   4  -2    1.10    0.33
  -6  -4   2    0.50    0.30
   6  -4  -2    0.19    0.40
   6   4   2    0.39    0.34
  -7  -4  -2    1.22    0.37
   7  -4   2    1.05    0.46
   7   4  -2    0.28    0.34
  -7   4   2    0.80    0.37
   7  -4  -2    1.40    0.49
  -7  -4   2    0.95    0.37
   7   4   2    1.07    0.40
  -7   4  -2    1.17    0.39
   0  -5  -2   86.63    2.58
   0   5  -2   81.69    2.57
   0   5   2   83.44    2.57
   0  -5   2   84.34    2.55
   0   5   2   83.23    2.58
   0  -5   2   81.19    2.57
   1  -5   2   13.28    0.43
  -1   5   2   11.40    0.40
  -1  -5  -2   13.47    0.45
  -1  -5  -2   12.70    0.41
   1   5  -2   10.45    0.40
   1  -5   2   13.07    0.44
  -1   5   2   12.35    0.44
   1   5  -2   12.42    0.44
   1   5   2   11.39    0.45
  -1  -5   2   13.27    0.45
  -1   5  -2   12.72    0.45
  -1  -5   2   13.88    0.47
   1  -5  -2   13.53    0.46
  -1   5  -2   12.85    0.46
   1  -5  -2   13.51    0.48
   1   5   2   12.97    0.46
   2   5  -2   45.30    1.49
   2   5  -2   46.73    1.51
  -2   5   2   46.79    1.49
  -2  -5  -2   49.69    1.52
   2  -5   2   49.86    1.52
  -2  -5  -2   51.20    1.50
  -2   5   2   45.38    1.51
   2  -5   2   49.87    1.51
  -2  -5   2   50.68    1.54
  -2  -5   2   50.03    1.54
  -2   5  -2   47.39    1.53
  -2   5  -2   48.80    1.54
   2  -5  -2   50.68    1.56
   2   5   2   48.48    1.54
   2  -5  -2   47.83    1.53
   2   5   2   47.90    1.53
   3  -5   2    7.11    0.37
  -3  -5  -2    7.19    0.33
  -3   5   2    6.37    0.31
  -3   5   2    6.92    0.34
  -3  -5  -2    7.37    0.32
   3  -5   2    6.83    0.31
   3   5  -2    6.74    0.33
   3   5  -2    6.71    0.32
   3  -5  -2    5.83    0.29
   3   5   2    7.25    0.32
  -3  -5   2    6.80    0.32
  -3   5  -2    7.12    0.31
