Repository: AdvancedPhotonSource/GSAS-II-tutorials

# GSAS-II Web Content

## Description
This repository contains files used to create GSAS-II web content, which includes installation/orientation information for users, as well as the GSAS-II tutorials, which are the primary form of documentation for how to use GSAS-II.

## URLs
* **Home Page**: The GSAS-II home page [is here](https://advancedphotonsource.github.io/GSAS-II-tutorials/index.html), built from files in the [webdocs](https://github.com/AdvancedPhotonSource/GSAS-II-tutorials/tree/main/webdocs) directory of this repo. 

* **Tutorials**: When the tutorials will be run, It is best to access them from within GSAS-II using the Help->Tutorials menu (this will simplifies downloading the files needed to run the tutorials), but tutorials can also be accessed [from this link](https://advancedphotonsource.github.io/GSAS-II-tutorials/tutorials.html). The HTML, images and data files for the tutorials are found in this repo. Note that when new functionality is added to GSAS-II, it is customary to create a new tutorial. 

* **Help Pages**: There are a set of web files that are
distributed with GSAS-II, or can be [viewed here](https://advancedphotonsource.github.io/GSAS-II-tutorials/help/index.html). These 
help pages provide information on how different sections of the program
work. The help information can also be viewed [as a PDF document](https://advancedphotonsource.github.io/GSAS-II-tutorials/docs/GSASII-help.pdf).
Comments, corrections, additions and issue reports on Help are most welcome.

## Repo Organization
Each tutorial is placed here in its own subdirectory. In that subdirectory, there will be a web page for that tutorial (extension .html or .htm) and two additional subdirectories, one named `data`, with the input file(s) needed for that tutorial and another with a name generated from the web page file name that contains images for the web page. 

In addition, there are a few special directories: 

* **docs**: The docs directory contains documentation for externally generated codes, such as
DIFFaX, NIST*LATTICE and PDFfit2.

* **scripts**: The scripts directory contains a script (`makeGitTutorial.py`) used to build the [tutorials table of contents page](https://advancedphotonsource.github.io/GSAS-II-tutorials/tutorials.html). Note that when a new tutorial is created, in addition to placing that in a new directory here, it needs to be added to the tutorials list, found in file [tutorialsIndex.py](https://github.com/AdvancedPhotonSource/GSAS-II/blob/master/GSASII/tutorialsIndex.py). This is used to display tutorials when the Tutorials menu commands is used and by `makeGitTutorial.py` as part of the "Build web documentation" GitHub Action. Note that this should probably be run manually as well to check in an updated .html file to git. 

* **webdocs**: Contains RestructuredText (.rst) files, used to produce the GSAS-II home page, installation instructions and related web content.

File: 2DTexture/data/NiTi-A.lst (part 1 of 2)
********************************************************************************
   General Structure Analysis System-II Crystal Structure Refinement
              by Robert B. Von Dreele & Brian H. Toby
                Argonne National Laboratory(C), 2010
 This product includes software developed by the UChicago Argonne, LLC,
            as Operator of Argonne National Laboratory.
                          Please cite:
   B.H. Toby & R.B. Von Dreele, J. Appl. Cryst. 46, 544-549 (2013)
********************************************************************************
 Least squares controls:
 Refinement type: analytic Hessian
 Maximum number of cycles: 3
 Regularize hydrogens (if any): False
 Initial shift factor: 1.000

 Phases:

 Phase name: B2
=======================================================================================================================================

 X-ray scattering factors:
   Symbol     fa                                      fb                                      fc
---------------------------------------------------------------------------------------------------
 Ni        12.83760   7.29200   4.44380   2.38000   3.87850   0.25650  12.17630  66.34210   1.03410
 Ti         9.75950   7.35580   1.69910   1.90210   7.85080   0.50000  35.63380 116.10500   1.28070

 Neutron scattering factors:
   Symbol   isotope       mass       b       resonant terms
---------------------------------------------------------------------------------------------------
 Ni      Nat. Abund.     58.700    1.030
 Ti      Nat. Abund.     47.900   -0.337

 Space Group: P m 3 m
 The lattice is centrosymmetric primitive cubic
 The Laue symmetry is m3m
 The lattice point group is m3m
 Multiplicity of a general site is 48
 The inversion center is located at 0,0,0
 
 The equivalent positions are:

 ( 1)     X,     Y,     Z 
 ( 2)     Z,     X,     Y 
 ( 3)     Y,     Z,     X 
 ( 4)     X,     Y,    -Z 
 ( 5)    -Z,     X,     Y 
 ( 6)     Y,    -Z,     X 
 ( 7)    -Z,     X,    -Y 
 ( 8)    -Y,    -Z,     X 
 ( 9)     Y,    -Z,    -X 
 (10)    -X,     Y,    -Z 
 (11)    -Z,    -X,     Y 
 (12)     X,    -Y,    -Z 
 (13)     Y,     X,     Z 
 (14)     Z,     Y,     X 
 (15)     X,     Z,     Y 
 (16)     Y,     X,    -Z 
 (17)    -Z,     Y,     X 
 (18)     X,    -Z,     Y 
 (19)    -Z,     Y,    -X 
 (20)    -X,    -Z,     Y 
 (21)     X,    -Z,    -Y 
 (22)    -Y,     X,    -Z 
 (23)    -Z,    -Y,     X 
 (24)     Y,    -X,    -Z 

 Atoms:
   name    type  refine?   x         y         z      frac site sym  mult I/A   Uiso     U11     U22     U33     U12     U13     U23
---------------------------------------------------------------------------------------------------------------------------------------
    Ni1     Ni      U   0.00000   0.00000   0.00000   1.000    m3m    1    I 0.03394                                                
    Ti2     Ti      U   0.50000   0.50000   0.50000   1.000    m3m    1    I 0.01189                                                

 Unit cell: a = 3.01000 b = 3.01000 c = 3.01000 alpha = 90.000 beta = 90.000 gamma = 90.000 volume = 27.271 Refine? False

 Spherical harmonics texture: Order:12 Refine? True

 SH omega:      0.0000 Refine? False SH chi:      0.0000 Refine? False SH phi:      0.0000 Refine? False

 Texture coefficients:
 names :    C(4,0,1)    C(6,0,1)    C(8,0,1)   C(10,0,1)   C(12,0,1)   C(12,0,2)
 values:     -3.1876     -3.0199      1.7749      2.4519      0.0000      0.0000

 Phase name: B19'
=======================================================================================================================================

 X-ray scattering factors:
   Symbol     fa                                      fb                                      fc
---------------------------------------------------------------------------------------------------
 Ni        12.83760   7.29200   4.44380   2.38000   3.87850   0.25650  12.17630  66.34210   1.03410
 Ti         9.75950   7.35580   1.69910   1.90210   7.85080   0.50000  35.63380 116.10500   1.28070

 Neutron scattering factors:
   Symbol   isotope       mass       b       resonant terms
---------------------------------------------------------------------------------------------------
 Ni      Nat. Abund.     58.700    1.030
 Ti      Nat. Abund.     47.900   -0.337

 Space Group: P 1 1 21/m
 The lattice is centrosymmetric primitive monoclinic
 The Laue symmetry is 2/m
 The lattice point group is 2/m
 Multiplicity of a general site is 4
 The unique monoclinic axis is c
 The inversion center is located at 0,0,0
 
 The equivalent positions are:

 ( 1)     X,     Y,     Z 
 ( 2)    -X,    -Y, 1/2+Z 

 Atoms:
   name    type  refine?   x         y         z      frac site sym  mult I/A   Uiso     U11     U22     U33     U12     U13     U23
---------------------------------------------------------------------------------------------------------------------------------------
    Ni1     Ni     XU   0.96718   0.81929   0.25000   1.000   m(z)    2    I 0.01075                                                
    Ti2     Ti     XU   0.57864   0.28654   0.25000   1.000   m(z)    2    I 0.00658                                                

 Unit cell: a = 2.88530 b = 4.63530 c = 4.13680 alpha = 90.000 beta = 90.000 gamma = 96.821 volume = 54.935 Refine? False

 Spherical harmonics texture: Order:10 Refine? True

 SH omega:      0.0000 Refine? False SH chi:      0.0000 Refine? False SH phi:      0.0000 Refine? False

 Texture coefficients:
 names :   C(2,0,-2)    C(2,0,0)    C(2,0,2)   C(4,0,-4)   C(4,0,-2)    C(4,0,0)    C(4,0,2)    C(4,0,4)   C(6,0,-6)   C(6,0,-4)
 values:     -0.4110     -2.3377     -2.3211     -0.9089      0.2399      2.4046      2.1383      1.6210      1.8319      0.3496
 names :   C(6,0,-2)    C(6,0,0)    C(6,0,2)    C(6,0,4)    C(6,0,6)   C(8,0,-8)   C(8,0,-6)   C(8,0,-4)   C(8,0,-2)    C(8,0,0)
 values:     -0.0296     -1.9407     -0.3270     -1.2914     -0.9244     -0.1800     -0.8314     -0.6268      1.0222      0.9875
 names :    C(8,0,2)    C(8,0,4)    C(8,0,6)    C(8,0,8) C(10,0,-10)  C(10,0,-8)  C(10,0,-6)  C(10,0,-4)  C(10,0,-2)   C(10,0,0)
 values:      1.8160      0.5266      0.1542     -1.6975      0.0000      0.0000      0.0000      0.0000      0.0000      0.0000
 names :   C(10,0,2)   C(10,0,4)   C(10,0,6)   C(10,0,8)  C(10,0,10)
 values:      0.0000      0.0000      0.0000      0.0000      0.0000

 Phase: B2 in histogram: PWDR NDC5_01588_1.ge2 #0001 Azm= 0.00
=======================================================================================================================================
 Phase fraction  :    0.06183 Refine? True
 Extinction coeff:     0.0000 Refine? False
 March-Dollase PO:     1.0000 Refine? False Axis: 0 0 1

 Size model    : isotropic equatorial:       1.000 Refine? False
	 LG mixing coeff.:       1.0000 Refine? False

 Mustrain model: isotropic equatorial:     14444.8 Refine? True
	 LG mixing coeff.:      1.0000 Refine? False

 Hydrostatic/elastic strain:
 names :         D11          eA
 values:   0.0005492           0
 refine:        True       False
 Layer Displacement:      0.000 Refine? False

 Phase: B2 in histogram: PWDR NDC5_01588_1.ge2 #0001 Azm= 10.00
=======================================================================================================================================
 Phase fraction  :     0.0476 Refine? True
 Extinction coeff:     0.0000 Refine? False
 March-Dollase PO:     1.0000 Refine? False Axis: 0 0 1

 Size model    : isotropic equatorial:       1.000 Refine? False
	 LG mixing coeff.:       1.0000 Refine? False

 Mustrain model: isotropic equatorial:     13753.3 Refine? True
	 LG mixing coeff.:      1.0000 Refine? False

 Hydrostatic/elastic strain:
 names :         D11          eA
 values:   0.0002609           0
 refine:        True       False
 Layer Displacement:      0.000 Refine? False

 Phase: B2 in histogram: PWDR NDC5_01588_1.ge2 #0001 Azm= 20.00
=======================================================================================================================================
 Phase fraction  :    0.05378 Refine? True
 Extinction coeff:     0.0000 Refine? False
 March-Dollase PO:     1.0000 Refine? False Axis: 0 0 1

 Size model    : isotropic equatorial:       1.000 Refine? False
	 LG mixing coeff.:       1.0000 Refine? False

 Mustrain model: isotropic equatorial:     16822.4 Refine? True
	 LG mixing coeff.:      1.0000 Refine? False

 Hydrostatic/elastic strain:
 names :         D11          eA
 values:  -8.972e-05           0
 refine:        True       False
 Layer Displacement:      0.000 Refine? False

 Phase: B2 in histogram: PWDR NDC5_01588_1.ge2 #0001 Azm= 30.00
=======================================================================================================================================
 Phase fraction  :    0.05724 Refine? True
 Extinction coeff:     0.0000 Refine? False
 March-Dollase PO:     1.0000 Refine? False Axis: 0 0 1

 Size model    : isotropic equatorial:       1.000 Refine? False
	 LG mixing coeff.:       1.0000 Refine? False

 Mustrain model: isotropic equatorial:     16745.7 Refine? True
	 LG mixing coeff.:      1.0000 Refine? False

 Hydrostatic/elastic strain:
 names :         D11          eA
 values:  -0.0004267           0
 refine:        True       False
 Layer Displacement:      0.000 Refine? False

 Phase: B2 in histogram: PWDR NDC5_01588_1.ge2 #0001 Azm= 40.00
=======================================================================================================================================
 Phase fraction  :    0.05464 Refine? True
 Extinction coeff:     0.0000 Refine? False
 March-Dollase PO:     1.0000 Refine? False Axis: 0 0 1

 Size model    : isotropic equatorial:       1.000 Refine? False
	 LG mixing coeff.:       1.0000 Refine? False

 Mustrain model: isotropic equatorial:     19491.3 Refine? True
	 LG mixing coeff.:      1.0000 Refine? False

 Hydrostatic/elastic strain:
 names :         D11          eA
 values:    -0.00115           0
 refine:        True       False
 Layer Displacement:      0.000 Refine? False

 Phase: B2 in histogram: PWDR NDC5_01588_1.ge2 #0001 Azm= 50.00
=======================================================================================================================================
 Phase fraction  :    0.05346 Refine? True
 Extinction coeff:     0.0000 Refine? False
 March-Dollase PO:     1.0000 Refine? False Axis: 0 0 1

 Size model    : isotropic equatorial:       1.000 Refine? False
	 LG mixing coeff.:       1.0000 Refine? False

 Mustrain model: isotropic equatorial:     13800.6 Refine? True
	 LG mixing coeff.:      1.0000 Refine? False

 Hydrostatic/elastic strain:
 names :         D11          eA
 values:    -0.00191           0
 refine:        True       False
 Layer Displacement:      0.000 Refine? False

 Phase: B2 in histogram: PWDR NDC5_01588_1.ge2 #0001 Azm= 60.00
=======================================================================================================================================
 Phase fraction  :    0.04982 Refine? True
 Extinction coeff:     0.0000 Refine? False
 March-Dollase PO:     1.0000 Refine? False Axis: 0 0 1

 Size model    : isotropic equatorial:       1.000 Refine? False
	 LG mixing coeff.:       1.0000 Refine? False

 Mustrain model: isotropic equatorial:     12208.2 Refine? True
	 LG mixing coeff.:      1.0000 Refine? False

 Hydrostatic/elastic strain:
 names :         D11          eA
 values:   -0.002231           0
 refine:        True       False
 Layer Displacement:      0.000 Refine? False

 Phase: B2 in histogram: PWDR NDC5_01588_1.ge2 #0001 Azm= 70.00
=======================================================================================================================================
 Phase fraction  :    0.04597 Refine? True
 Extinction coeff:     0.0000 Refine? False
 March-Dollase PO:     1.0000 Refine? False Axis: 0 0 1

 Size model    : isotropic equatorial:       1.000 Refine? False
	 LG mixing coeff.:       1.0000 Refine? False

 Mustrain model: isotropic equatorial:     13239.9 Refine? True
	 LG mixing coeff.:      1.0000 Refine? False

 Hydrostatic/elastic strain:
 names :         D11          eA
 values:   -0.002362           0
 refine:        True       False
 Layer Displacement:      0.000 Refine? False

 Phase: B2 in histogram: PWDR NDC5_01588_1.ge2 #0001 Azm= 80.00
=======================================================================================================================================
 Phase fraction  :    0.04417 Refine? True
 Extinction coeff:     0.0000 Refine? False
 March-Dollase PO:     1.0000 Refine? False Axis: 0 0 1

 Size model    : isotropic equatorial:       1.000 Refine? False
	 LG mixing coeff.:       1.0000 Refine? False

 Mustrain model: isotropic equatorial:     12849.8 Refine? True
	 LG mixing coeff.:      1.0000 Refine? False

 Hydrostatic/elastic strain:
 names :         D11          eA
 values:   -0.002701           0
 refine:        True       False
 Layer Displacement:      0.000 Refine? False

 Phase: B2 in histogram: PWDR NDC5_01588_1.ge2 #0001 Azm= 90.00
=======================================================================================================================================
 Phase fraction  :    0.06637 Refine? True
 Extinction coeff:     0.0000 Refine? False
 March-Dollase PO:     1.0000 Refine? False Axis: 0 0 1

 Size model    : isotropic equatorial:       1.000 Refine? False
	 LG mixing coeff.:       1.0000 Refine? False

 Mustrain model: isotropic equatorial:     12849.8 Refine? True
	 LG mixing coeff.:      1.0000 Refine? False

 Hydrostatic/elastic strain:
 names :         D11          eA
 values:   -0.002891           0
 refine:        True       False
 Layer Displacement:      0.000 Refine? False

 Phase: B19' in histogram: PWDR NDC5_01588_1.ge2 #0001 Azm= 0.00
=======================================================================================================================================
 Phase fraction  :    0.06556 Refine? True
 Extinction coeff:     0.0000 Refine? False
 March-Dollase PO:     1.0000 Refine? False Axis: 0 0 1

 Size model    : isotropic equatorial:       1.000 Refine? False
	 LG mixing coeff.:       1.0000 Refine? False

 Mustrain model: isotropic equatorial:     22775.0 Refine? True
	 LG mixing coeff.:      1.0000 Refine? False

 Hydrostatic/elastic strain:
 names :         D11         D22         D33         D12
 values:   1.668e-05  -0.0003612   3.041e-05   6.374e-05
 refine:        True        True        True        True
 Layer Displacement:      0.000 Refine? False

 Phase: B19' in histogram: PWDR NDC5_01588_1.ge2 #0001 Azm= 10.00
=======================================================================================================================================
 Phase fraction  :    0.05181 Refine? True
 Extinction coeff:     0.0000 Refine? False
 March-Dollase PO:     1.0000 Refine? False Axis: 0 0 1

 Size model    : isotropic equatorial:       1.000 Refine? False
	 LG mixing coeff.:       1.0000 Refine? False

 Mustrain model: isotropic equatorial:     23312.9 Refine? True
	 LG mixing coeff.:      1.0000 Refine? False

 Hydrostatic/elastic strain:
 names :         D11         D22         D33         D12
 values:  -0.0001575  -0.0003048  -0.0001518  -2.861e-05
 refine:        True        True        True        True
 Layer Displacement:      0.000 Refine? False

 Phase: B19' in histogram: PWDR NDC5_01588_1.ge2 #0001 Azm= 20.00
=======================================================================================================================================
 Phase fraction  :    0.04334 Refine? True
 Extinction coeff:     0.0000 Refine? False
 March-Dollase PO:     1.0000 Refine? False Axis: 0 0 1

 Size model    : isotropic equatorial:       1.000 Refine? False
	 LG mixing coeff.:       1.0000 Refine? False

 Mustrain model: isotropic equatorial:     23285.8 Refine? True
	 LG mixing coeff.:      1.0000 Refine? False

 Hydrostatic/elastic strain:
 names :         D11         D22         D33         D12
 values:  -0.0005502   6.398e-05  -0.0002943  -0.0002759
 refine:        True        True        True        True
 Layer Displacement:      0.000 Refine? False

 Phase: B19' in histogram: PWDR NDC5_01588_1.ge2 #0001 Azm= 30.00
=======================================================================================================================================
 Phase fraction  :    0.05073 Refine? True
 Extinction coeff:     0.0000 Refine? False
 March-Dollase PO:     1.0000 Refine? False Axis: 0 0 1

 Size model    : isotropic equatorial:       1.000 Refine? False
	 LG mixing coeff.:       1.0000 Refine? False

 Mustrain model: isotropic equatorial:     25476.2 Refine? True
	 LG mixing coeff.:      1.0000 Refine? False

 Hydrostatic/elastic strain:
 names :         D11         D22         D33         D12
 values:  -0.0006785  -4.666e-05  -9.145e-05  -0.0005366
 refine:        True        True        True        True
 Layer Displacement:      0.000 Refine? False

 Phase: B19' in histogram: PWDR NDC5_01588_1.ge2 #0001 Azm= 40.00
=======================================================================================================================================
 Phase fraction  :    0.05108 Refine? True
 Extinction coeff:     0.0000 Refine? False
 March-Dollase PO:     1.0000 Refine? False Axis: 0 0 1

 Size model    : isotropic equatorial:       1.000 Refine? False
	 LG mixing coeff.:       1.0000 Refine? False

 Mustrain model: isotropic equatorial:     20908.7 Refine? True
	 LG mixing coeff.:      1.0000 Refine? False

 Hydrostatic/elastic strain:
 names :         D11         D22         D33         D12
 values:  -0.0003483  -6.345e-05  -0.0004969   0.0001948
 refine:        True        True        True        True
 Layer Displacement:      0.000 Refine? False

 Phase: B19' in histogram: PWDR NDC5_01588_1.ge2 #0001 Azm= 50.00
=======================================================================================================================================
 Phase fraction  :    0.05155 Refine? True
 Extinction coeff:     0.0000 Refine? False
 March-Dollase PO:     1.0000 Refine? False Axis: 0 0 1

 Size model    : isotropic equatorial:       1.000 Refine? False
	 LG mixing coeff.:       1.0000 Refine? False

 Mustrain model: isotropic equatorial:     20588.8 Refine? True
	 LG mixing coeff.:      1.0000 Refine? False

 Hydrostatic/elastic strain:
 names :         D11         D22         D33         D12
 values:  -0.0001578  -0.0002164  -0.0008214   0.0006683
 refine:        True        True        True        True
 Layer Displacement:      0.000 Refine? False

 Phase: B19' in histogram: PWDR NDC5_01588_1.ge2 #0001 Azm= 60.00
=======================================================================================================================================
 Phase fraction  :    0.04879 Refine? True
 Extinction coeff:     0.0000 Refine? False
 March-Dollase PO:     1.0000 Refine? False Axis: 0 0 1

 Size model    : isotropic equatorial:       1.000 Refine? False
	 LG mixing coeff.:       1.0000 Refine? False

 Mustrain model: isotropic equatorial:     20311.4 Refine? True
	 LG mixing coeff.:      1.0000 Refine? False

 Hydrostatic/elastic strain:
 names :         D11         D22         D33         D12
 values:  -0.0008132  -0.0003545  -0.0008455   9.326e-05
 refine:        True        True        True        True
 Layer Displacement:      0.000 Refine? False

 Phase: B19' in histogram: PWDR NDC5_01588_1.ge2 #0001 Azm= 70.00
=======================================================================================================================================
 Phase fraction  :    0.03169 Refine? True
 Extinction coeff:     0.0000 Refine? False
 March-Dollase PO:     1.0000 Refine? False Axis: 0 0 1

 Size model    : isotropic equatorial:       1.000 Refine? False
	 LG mixing coeff.:       1.0000 Refine? False

 Mustrain model: isotropic equatorial:     20154.2 Refine? True
	 LG mixing coeff.:      1.0000 Refine? False

 Hydrostatic/elastic strain:
 names :         D11         D22         D33         D12
 values:   -0.001176  -0.0004312   -0.001897  -0.0008723
 refine:        True        True        True        True
 Layer Displacement:      0.000 Refine? False

 Phase: B19' in histogram: PWDR NDC5_01588_1.ge2 #0001 Azm= 80.00
=======================================================================================================================================
 Phase fraction  :    0.03989 Refine? True
 Extinction coeff:     0.0000 Refine? False
 March-Dollase PO:     1.0000 Refine? False Axis: 0 0 1

 Size model    : isotropic equatorial:       1.000 Refine? False
	 LG mixing coeff.:       1.0000 Refine? False

 Mustrain model: isotropic equatorial:     20442.5 Refine? True
	 LG mixing coeff.:      1.0000 Refine? False

 Hydrostatic/elastic strain:
 names :         D11         D22         D33         D12
 values:    0.001173  -0.0005309  -0.0009311   0.0002341
 refine:        True        True        True        True
 Layer Displacement:      0.000 Refine? False

 Phase: B19' in histogram: PWDR NDC5_01588_1.ge2 #0001 Azm= 90.00
=======================================================================================================================================
 Phase fraction  :    0.05199 Refine? True
 Extinction coeff:     0.0000 Refine? False
 March-Dollase PO:     1.0000 Refine? False Axis: 0 0 1

 Size model    : isotropic equatorial:       1.000 Refine? False
	 LG mixing coeff.:       1.0000 Refine? False

 Mustrain model: isotropic equatorial:     21588.5 Refine? True
	 LG mixing coeff.:      1.0000 Refine? False

 Hydrostatic/elastic strain:
 names :         D11         D22         D33         D12
 values:   0.0002053  -0.0005428    0.001031   0.0003142
 refine:        True        True        True        True
 Layer Displacement:      0.000 Refine? False

 Histogram: PWDR NDC5_01588_1.ge2 #0001 Azm= 0.00 histogram Id: 0
=======================================================================================================================================
 Instrument type: Debye-Scherrer
 Histogram limits:     2.00 deg to    10.59 deg

 Sample Parameters:
 Goniometer omega = 0.00, chi = 90.00, phi = 0.00
 name  :         Scale    Absorption     DisplaceX     DisplaceY
 value :        1.0000        0.0000        0.0000        0.0000
 refine:         False         False         False         False

 Instrument Parameters:
 name  :     Azimuth         Lam    Polariz.        SH/L           U           V           W           X
 value :    0.000000    0.177000    0.990000    0.000500    1.000000   -0.100000    0.400000    0.300000
 refine:                   False       False       False       False       False       False       False

 name  :           Y           Z        Zero
 value :    1.000000    0.000000    0.000000
 refine:       False       False       False

 Background function: chebyschev-1 Refine? 1
 Coefficients:    121.385     0.325     5.801
 Fixed background file: ; mult: 1.000  Refine? False

 Histogram: PWDR NDC5_01588_1.ge2 #0001 Azm= 10.00 histogram Id: 1
=======================================================================================================================================
 Instrument type: Debye-Scherrer
 Histogram limits:     2.00 deg to    10.59 deg

 Sample Parameters:
 Goniometer omega = 0.00, chi = 90.00, phi = 0.00
 name  :         Scale    Absorption     DisplaceX     DisplaceY
 value :        1.0000        0.0000        0.0000        0.0000
 refine:         False         False         False         False

 Instrument Parameters:
 name  :     Azimuth         Lam    Polariz.        SH/L           U           V           W           X
 value :   10.000000    0.177000    0.990000    0.000500    1.000000   -0.100000    0.400000    0.300000
 refine:                   False       False       False       False       False       False       False

 name  :           Y           Z        Zero
 value :    1.000000    0.000000    0.000000
 refine:       False       False       False

 Background function: chebyschev-1 Refine? 1
 Coefficients:    122.053    -0.867     2.184
 Fixed background file: ; mult: 1.000  Refine? False

 Histogram: PWDR NDC5_01588_1.ge2 #0001 Azm= 20.00 histogram Id: 2
=======================================================================================================================================
 Instrument type: Debye-Scherrer
 Histogram limits:     2.00 deg to    10.59 deg

 Sample Parameters:
 Goniometer omega = 0.00, chi = 90.00, phi = 0.00
 name  :         Scale    Absorption     DisplaceX     DisplaceY
 value :        1.0000        0.0000        0.0000        0.0000
 refine:         False         False         False         False

 Instrument Parameters:
 name  :     Azimuth         Lam    Polariz.        SH/L           U           V           W           X
 value :   20.000000    0.177000    0.990000    0.000500    1.000000   -0.100000    0.400000    0.300000
 refine:                   False       False       False       False       False       False       False

 name  :           Y           Z        Zero
 value :    1.000000    0.000000    0.000000
 refine:       False       False       False

 Background function: chebyschev-1 Refine? 1
 Coefficients:    121.288    -0.204     0.745
 Fixed background file: ; mult: 1.000  Refine? False

 Histogram: PWDR NDC5_01588_1.ge2 #0001 Azm= 30.00 histogram Id: 3
=======================================================================================================================================
 Instrument type: Debye-Scherrer
 Histogram limits:     2.00 deg to    10.59 deg

 Sample Parameters:
 Goniometer omega = 0.00, chi = 90.00, phi = 0.00
 name  :         Scale    Absorption     DisplaceX     DisplaceY
 value :        1.0000        0.0000        0.0000        0.0000
 refine:         False         False         False         False

 Instrument Parameters:
 name  :     Azimuth         Lam    Polariz.        SH/L           U           V           W           X
 value :   30.000000    0.177000    0.990000    0.000500    1.000000   -0.100000    0.400000    0.300000
 refine:                   False       False       False       False       False       False       False

 name  :           Y           Z        Zero
 value :    1.000000    0.000000    0.000000
 refine:       False       False       False

 Background function: chebyschev-1 Refine? 1
 Coefficients:    117.458    -4.257     0.684
 Fixed background file: ; mult: 1.000  Refine? False

 Histogram: PWDR NDC5_01588_1.ge2 #0001 Azm= 40.00 histogram Id: 4
=======================================================================================================================================
 Instrument type: Debye-Scherrer
 Histogram limits:     2.00 deg to    10.59 deg

 Sample Parameters:
 Goniometer omega = 0.00, chi = 90.00, phi = 0.00
 name  :         Scale    Absorption     DisplaceX     DisplaceY
 value :        1.0000        0.0000        0.0000        0.0000
 refine:         False         False         False         False

 Instrument Parameters:
 name  :     Azimuth         Lam    Polariz.        SH/L           U           V           W           X
 value :   40.000000    0.177000    0.990000    0.000500    1.000000   -0.100000    0.400000    0.300000
 refine:                   False       False       False       False       False       False       False

 name  :           Y           Z        Zero
 value :    1.000000    0.000000    0.000000
 refine:       False       False       False

 Background function: chebyschev-1 Refine? 1
 Coefficients:    114.023    -5.656     2.151
 Fixed background file: ; mult: 1.000  Refine? False

 Histogram: PWDR NDC5_01588_1.ge2 #0001 Azm= 50.00 histogram Id: 5
=======================================================================================================================================
 Instrument type: Debye-Scherrer
 Histogram limits:     2.00 deg to    10.59 deg

 Sample Parameters:
 Goniometer omega = 0.00, chi = 90.00, phi = 0.00
 name  :         Scale    Absorption     DisplaceX     DisplaceY
 value :        1.0000        0.0000        0.0000        0.0000
 refine:         False         False         False         False

 Instrument Parameters:
 name  :     Azimuth         Lam    Polariz.        SH/L           U           V           W           X
 value :   50.000000    0.177000    0.990000    0.000500    1.000000   -0.100000    0.400000    0.300000
 refine:                   False       False       False       False       False       False       False

 name  :           Y           Z        Zero
 value :    1.000000    0.000000    0.000000
 refine:       False       False       False

 Background function: chebyschev-1 Refine? 1
 Coefficients:    111.857    -6.654     4.183
 Fixed background file: ; mult: 1.000  Refine? False

 Histogram: PWDR NDC5_01588_1.ge2 #0001 Azm= 60.00 histogram Id: 6
=======================================================================================================================================
 Instrument type: Debye-Scherrer
 Histogram limits:     2.00 deg to    10.59 deg

 Sample Parameters:
 Goniometer omega = 0.00, chi = 90.00, phi = 0.00
 name  :         Scale    Absorption     DisplaceX     DisplaceY
 value :        1.0000        0.0000        0.0000        0.0000
 refine:         False         False         False         False

 Instrument Parameters:
 name  :     Azimuth         Lam    Polariz.        SH/L           U           V           W           X
 value :   60.000000    0.177000    0.990000    0.000500    1.000000   -0.100000    0.400000    0.300000
 refine:                   False       False       False       False       False       False       False

 name  :           Y           Z        Zero
 value :    1.000000    0.000000    0.000000
 refine:       False       False       False

 Background function: chebyschev-1 Refine? 1
 Coefficients:    109.252    -8.052     3.291
 Fixed background file: ; mult: 1.000  Refine? False

 Histogram: PWDR NDC5_01588_1.ge2 #0001 Azm= 70.00 histogram Id: 7
=======================================================================================================================================
 Instrument type: Debye-Scherrer
 Histogram limits:     2.00 deg to    10.59 deg

 Sample Parameters:
 Goniometer omega = 0.00, chi = 90.00, phi = 0.00
 name  :         Scale    Absorption     DisplaceX     DisplaceY
 value :        1.0000        0.0000        0.0000        0.0000
 refine:         False         False         False         False

 Instrument Parameters:
 name  :     Azimuth         Lam    Polariz.        SH/L           U           V           W           X
 value :   70.000000    0.177000    0.990000    0.000500    1.000000   -0.100000    0.400000    0.300000
 refine:                   False       False       False       False       False       False       False

 name  :           Y           Z        Zero
 value :    1.000000    0.000000    0.000000
 refine:       False       False       False

 Background function: chebyschev-1 Refine? 1
 Coefficients:    108.973    -4.780    -1.920
 Fixed background file: ; mult: 1.000  Refine? False

 Histogram: PWDR NDC5_01588_1.ge2 #0001 Azm= 80.00 histogram Id: 8
=======================================================================================================================================
 Instrument type: Debye-Scherrer
 Histogram limits:     2.00 deg to    10.59 deg

 Sample Parameters:
 Goniometer omega = 0.00, chi = 90.00, phi = 0.00
 name  :         Scale    Absorption     DisplaceX     DisplaceY
 value :        1.0000        0.0000        0.0000        0.0000
 refine:         False         False         False         False

 Instrument Parameters:
 name  :     Azimuth         Lam    Polariz.        SH/L           U           V           W           X
 value :   80.000000    0.177000    0.990000    0.000500    1.000000   -0.100000    0.400000    0.300000
 refine:                   False       False       False       False       False       False       False

 name  :           Y           Z        Zero
 value :    1.000000    0.000000    0.000000
 refine:       False       False       False

 Background function: chebyschev-1 Refine? 1
 Coefficients:    103.750    -7.169    -8.691
 Fixed background file: ; mult: 1.000  Refine? False

 Histogram: PWDR NDC5_01588_1.ge2 #0001 Azm= 90.00 histogram Id: 9
=======================================================================================================================================
 Instrument type: Debye-Scherrer
 Histogram limits:     2.00 deg to    10.59 deg

 Sample Parameters:
 Goniometer omega = 0.00, chi = 90.00, phi = 0.00
 name  :         Scale    Absorption     DisplaceX     DisplaceY
 value :        1.0000        0.0000        0.0000        0.0000
 refine:         False         False         False         False

 Instrument Parameters:
 name  :     Azimuth         Lam    Polariz.        SH/L           U           V           W           X
 value :   90.000000    0.177000    0.990000    0.000500    1.000000   -0.100000    0.400000    0.300000
 refine:                   False       False       False       False       False       False       False

 name  :           Y           Z        Zero
 value :    1.000000    0.000000    0.000000
 refine:       False       False       False

 Background function: chebyschev-1 Refine? 1
 Coefficients:    100.398   -10.466    -8.668
 Fixed background file: ; mult: 1.000  Refine? False

 Refinement results:
---------------------------------------------------------------------------------------------------------------------------------------
 Number of function calls: 7 No. of observations: 15000 No. of parameters: 169 User rejected: 0 Sp. gp. extinct: 0
 Refinement time =   31.824s,    7.956s/cycle, for 4 cycles
 wR =    7.96%, chi**2 =      14802.8, GOF =   1.00

 Phases:
 Result for phase: B2
=======================================================================================================================================

 Atoms:
   name      x         y         z      frac   Uiso     U11     U22     U33     U12     U13     U23
---------------------------------------------------------------------------------------------------------------------------------------
    Ni1     Ni:
 values:   0.00000   0.00000   0.00000   1.000 0.03542
 sig   :                                       0.00141
    Ti2     Ti:
 values:   0.50000   0.50000   0.50000   1.000 0.01292
 sig   :                                       0.00120

 Density: 6.4909 g/cm**3

 Spherical harmonics texture: Order: 12
  names :       omega         chi         phi
  values:       0.000       0.000       0.000
  esds  :                                    

 Texture coefficients:
  names :    C(4,0,1)    C(6,0,1)    C(8,0,1)   C(10,0,1)   C(12,0,1)   C(12,0,2)
  values:      -3.199      -3.404       1.650       2.109      -0.526       0.848
  esds  :       0.034       0.035       0.036       0.098       0.065       0.085
 Texture index J = 3.440(37) Result for phase: B19'
=======================================================================================================================================

 Atoms:
   name      x         y         z      frac   Uiso     U11     U22     U33     U12     U13     U23
---------------------------------------------------------------------------------------------------------------------------------------
    Ni1     Ni:
 values:   0.96901   0.81931   0.25000   1.000 0.00842
 sig   :   0.00058   0.00022                   0.00054
    Ti2     Ti:
 values:   0.58029   0.28592   0.25000   1.000 0.00623
 sig   :   0.00063   0.00034                   0.00069

 Density: 6.4445 g/cm**3

 Spherical harmonics texture: Order: 10
  names :       omega         chi         phi
  values:       0.000       0.000       0.000
  esds  :                                    

 Texture coefficients:
  names :   C(2,0,-2)    C(2,0,0)    C(2,0,2)   C(4,0,-4)   C(4,0,-2)    C(4,0,0)    C(4,0,2)    C(4,0,4)   C(6,0,-6)   C(6,0,-4)
  values:      -0.402      -2.279      -2.310      -1.024       0.179       2.505       2.019       1.563       1.877       0.529
  esds  :       0.013       0.015       0.026       0.036       0.026       0.020       0.051       0.030       0.067       0.048
  names :   C(6,0,-2)    C(6,0,0)    C(6,0,2)    C(6,0,4)    C(6,0,6)   C(8,0,-8)   C(8,0,-6)   C(8,0,-4)   C(8,0,-2)    C(8,0,0)
  values:      -0.082      -1.964      -0.479      -1.283      -0.845      -0.183      -0.846      -0.773       0.927       1.574
  esds  :       0.036       0.023       0.063       0.034       0.069       0.060       0.074       0.077       0.071       0.032
  names :    C(8,0,2)    C(8,0,4)    C(8,0,6)    C(8,0,8) C(10,0,-10)  C(10,0,-8)  C(10,0,-6)  C(10,0,-4)  C(10,0,-2)   C(10,0,0)
  values:       1.417       0.638       0.201      -1.887       0.466       0.164       0.837       1.420       0.558      -0.910
  esds  :       0.090       0.063       0.079       0.077       0.138       0.056       0.127       0.119       0.095       0.029
  names :   C(10,0,2)   C(10,0,4)   C(10,0,6)   C(10,0,8)  C(10,0,10)
  values:      -1.659      -0.761      -0.722      -0.596      -0.524
  esds  :       0.136       0.070       0.131       0.071       0.102
 Texture index J = 6.507(62)
 Phase: B2 in histogram: PWDR NDC5_01588_1.ge2 #0001 Azm= 0.00
=======================================================================================================================================
 Final refinement RF, RF^2 = 7.28%, 8.25% on 9 reflections
 Durbin-Watson statistic = 0.255
 Bragg intensity sum = 1.92e+04
 Phase fraction  :   0.057097, sig 0.00063205 Weight fraction  :  0.30561, sig    0.00338

 Mustrain model: isotropic
 equatorial:     14179.3, sig:   208.7 LG mix coeff.:      1.0000

 Hydrostatic/elastic strain:
 name  :         D11          eA
 value :   0.0005425           0
 sig   :    9.11e-06            

 Phase: B2 in histogram: PWDR NDC5_01588_1.ge2 #0001 Azm= 10.00
=======================================================================================================================================
 Final refinement RF, RF^2 = 4.85%, 7.09% on 9 reflections
 Durbin-Watson statistic = 0.125
 Bragg intensity sum = 1.11e+04
 Phase fraction  :    0.04991, sig 0.00069969 Weight fraction  :  0.32788, sig    0.00460

 Mustrain model: isotropic
 equatorial:     13755.6, sig:   289.2 LG mix coeff.:      1.0000

 Hydrostatic/elastic strain:
 name  :         D11          eA
 value :   0.0002611           0
 sig   :   1.216e-05            

 Phase: B2 in histogram: PWDR NDC5_01588_1.ge2 #0001 Azm= 20.00
=======================================================================================================================================
 Final refinement RF, RF^2 = 5.99%, 8.08% on 9 reflections
 Durbin-Watson statistic = 0.050
 Bragg intensity sum = 6.51e+03
 Phase fraction  :   0.065028, sig  0.0019021 Weight fraction  :  0.42480, sig    0.01243

 Mustrain model: isotropic
 equatorial:     18072.1, sig:   649.5 LG mix coeff.:      1.0000

 Hydrostatic/elastic strain:
 name  :         D11          eA
 value :  -4.972e-05           0
 sig   :   2.441e-05            

 Phase: B2 in histogram: PWDR NDC5_01588_1.ge2 #0001 Azm= 30.00
=======================================================================================================================================
 Final refinement RF, RF^2 = 6.97%, 10.54% on 9 reflections
 Durbin-Watson statistic = 0.051
 Bragg intensity sum = 6.72e+03
 Phase fraction  :   0.055424, sig  0.0015704 Weight fraction  :  0.35969, sig    0.01019

 Mustrain model: isotropic
