Repository: AdvancedPhotonSource/GSAS-II-tutorials

# GSAS-II Web Content

## Description
This repository contains files used to create GSAS-II web content, which includes installation/orientation information for users, as well as the GSAS-II tutorials, which are the primary form of documentation for how to use GSAS-II.

## URLs
* **Home Page**: The GSAS-II home page [is here](https://advancedphotonsource.github.io/GSAS-II-tutorials/index.html), built from files in the [webdocs](https://github.com/AdvancedPhotonSource/GSAS-II-tutorials/tree/main/webdocs) directory of this repo.

File: 2DTexture/data/NiTi-B.lst
********************************************************************************
   General Structure Analysis System-II Crystal Structure Refinement
              by Robert B. Von Dreele & Brian H. Toby
                Argonne National Laboratory(C), 2010
 This product includes software developed by the UChicago Argonne, LLC,
            as Operator of Argonne National Laboratory.
                          Please cite:
   B.H. Toby & R.B. Von Dreele, J. Appl. Cryst. 46, 544-549 (2013)
********************************************************************************
 Least squares controls:
 Refinement type: analytic Hessian
 Maximum number of cycles: 3
 Regularize hydrogens (if any): False
 Initial shift factor: 1.000
 Sequential refinement controls:
 Copy of histogram results to next: False
 Process histograms in reverse order: False

 Refinement results for histogram id 0: PWDR NDC5_01588_1.ge2 #0001 Azm= 0.00
---------------------------------------------------------------------------------------------------------------------------------------
 Number of function calls: 7 No. of observations: 1500 No. of parameters: 29 User rejected: 0 Sp. gp. extinct: 0
 Refinement time =    2.062s,    0.516s/cycle, for 4 cycles
 wR =    5.36%, chi**2 =       804.25, GOF =   0.74

 Refinement results for histogram id 1: PWDR NDC5_01588_1.ge2 #0001 Azm= 10.00
---------------------------------------------------------------------------------------------------------------------------------------
 Number of function calls: 5 No. of observations: 1500 No. of parameters: 29 User rejected: 0 Sp. gp. extinct: 0
 Refinement time =    1.422s,    0.711s/cycle, for 2 cycles
 wR =    3.96%, chi**2 =      389.385, GOF =   0.51

 Refinement results for histogram id 2: PWDR NDC5_01588_1.ge2 #0001 Azm= 20.00
---------------------------------------------------------------------------------------------------------------------------------------
 Number of function calls: 5 No. of observations: 1500 No. of parameters: 29 User rejected: 0 Sp. gp. extinct: 0
 Refinement time =    1.619s,    0.810s/cycle, for 2 cycles
 wR =    4.28%, chi**2 =      410.489, GOF =   0.53

 Refinement results for histogram id 3: PWDR NDC5_01588_1.ge2 #0001 Azm= 30.00
---------------------------------------------------------------------------------------------------------------------------------------
 Number of function calls: 3 No. of observations: 1500 No. of parameters: 29 User rejected: 0 Sp. gp. extinct: 0
 Refinement time =    0.695s,    0.695s/cycle, for 1 cycles
 wR =    4.45%, chi**2 =      444.877, GOF =   0.55

 Refinement results for histogram id 4: PWDR NDC5_01588_1.ge2 #0001 Azm= 40.00
---------------------------------------------------------------------------------------------------------------------------------------
 Number of function calls: 4 No. of observations: 1500 No. of parameters: 29 User rejected: 0 Sp. gp. extinct: 0
 Refinement time =    0.906s,    0.906s/cycle, for 1 cycles
 wR =    5.92%, chi**2 =      821.166, GOF =   0.75

 Refinement results for histogram id 5: PWDR NDC5_01588_1.ge2 #0001 Azm= 50.00
---------------------------------------------------------------------------------------------------------------------------------------
 Number of function calls: 6 No. of observations: 1500 No. of parameters: 29 User rejected: 0 Sp. gp. extinct: 0
 Refinement time =    1.234s,    1.234s/cycle, for 1 cycles
 wR =    6.36%, chi**2 =      978.744, GOF =   0.82

 Refinement results for histogram id 6: PWDR NDC5_01588_1.ge2 #0001 Azm= 60.00
---------------------------------------------------------------------------------------------------------------------------------------
 Number of function calls: 6 No. of observations: 1500 No. of parameters: 29 User rejected: 0 Sp. gp. extinct: 0
 Refinement time =    1.234s,    1.234s/cycle, for 1 cycles
 wR =    7.83%, chi**2 =      1433.97, GOF =   0.99

 Refinement results for histogram id 7: PWDR NDC5_01588_1.ge2 #0001 Azm= 70.00
---------------------------------------------------------------------------------------------------------------------------------------
 Number of function calls: 3 No. of observations: 1500 No. of parameters: 29 User rejected: 0 Sp. gp. extinct: 0
 Refinement time =    0.703s,    0.703s/cycle, for 1 cycles
 wR =    7.71%, chi**2 =      1262.47, GOF =   0.93

 Refinement results for histogram id 8: PWDR NDC5_01588_1.ge2 #0001 Azm= 80.00
---------------------------------------------------------------------------------------------------------------------------------------
 Number of function calls: 7 No. of observations: 1500 No. of parameters: 29 User rejected: 0 Sp. gp. extinct: 0
 Refinement time =    1.954s,    0.489s/cycle, for 4 cycles
 wR =    8.10%, chi**2 =      1394.97, GOF =   0.97

 Refinement results for histogram id 9: PWDR NDC5_01588_1.ge2 #0001 Azm= 90.00
---------------------------------------------------------------------------------------------------------------------------------------
 Number of function calls: 5 No. of observations: 1500 No. of parameters: 29 User rejected: 0 Sp. gp. extinct: 0
 Refinement time =    1.062s,    1.062s/cycle, for 1 cycles
 wR =   10.69%, chi**2 =      2561.53, GOF =   1.32

File: 2DTexture/data/NiTi-C.lst (part 1 of 2)
********************************************************************************
   General Structure Analysis System-II Crystal Structure Refinement
              by Robert B. Von Dreele & Brian H. Toby
                Argonne National Laboratory(C), 2010
 This product includes software developed by the UChicago Argonne, LLC,
            as Operator of Argonne National Laboratory.
                          Please cite:
   B.H. Toby & R.B. Von Dreele, J. Appl. Cryst. 46, 544-549 (2013)
********************************************************************************
 Least squares controls:
 Refinement type: analytic Hessian
 Maximum number of cycles: 3
 Regularize hydrogens (if any): False
 Initial shift factor: 1.000

 Phases:

 Phase name: B2
=======================================================================================================================================

 X-ray scattering factors:
   Symbol     fa                                      fb                                      fc
---------------------------------------------------------------------------------------------------
 Ni        12.83760   7.29200   4.44380   2.38000   3.87850   0.25650  12.17630  66.34210   1.03410
 Ti         9.75950   7.35580   1.69910   1.90210   7.85080   0.50000  35.63380 116.10500   1.28070

 Neutron scattering factors:
   Symbol   isotope       mass       b       resonant terms
---------------------------------------------------------------------------------------------------
 Ni      Nat. Abund.     58.700    1.030
 Ti      Nat. Abund.     47.900   -0.337

 Space Group: P m 3 m
 The lattice is centrosymmetric primitive cubic
 The Laue symmetry is m3m
 The lattice point group is m3m
 Multiplicity of a general site is 48
 The inversion center is located at 0,0,0
 
 The equivalent positions are:

 ( 1)     X,     Y,     Z 
 ( 2)     Z,     X,     Y 
 ( 3)     Y,     Z,     X 
 ( 4)     X,     Y,    -Z 
 ( 5)    -Z,     X,     Y 
 ( 6)     Y,    -Z,     X 
 ( 7)    -Z,     X,    -Y 
 ( 8)    -Y,    -Z,     X 
 ( 9)     Y,    -Z,    -X 
 (10)    -X,     Y,    -Z 
 (11)    -Z,    -X,     Y 
 (12)     X,    -Y,    -Z 
 (13)     Y,     X,     Z 
 (14)     Z,     Y,     X 
 (15)     X,     Z,     Y 
 (16)     Y,     X,    -Z 
 (17)    -Z,     Y,     X 
 (18)     X,    -Z,     Y 
 (19)    -Z,     Y,    -X 
 (20)    -X,    -Z,     Y 
 (21)     X,    -Z,    -Y 
 (22)    -Y,     X,    -Z 
 (23)    -Z,    -Y,     X 
 (24)     Y,    -X,    -Z 

 Atoms:
   name    type  refine?   x         y         z      frac site sym  mult I/A   Uiso     U11     U22     U33     U12     U13     U23
---------------------------------------------------------------------------------------------------------------------------------------
    Ni1     Ni          0.00000   0.00000   0.00000   1.000    m3m    1    I 0.00500                                                
    Ti2     Ti          0.50000   0.50000   0.50000   1.000    m3m    1    I 0.00500                                                

 Unit cell: a = 3.01000 b = 3.01000 c = 3.01000 alpha = 90.000 beta = 90.000 gamma = 90.000 volume = 27.271 Refine? False

 Spherical harmonics texture: Order:12 Refine? True

 SH omega:      0.0000 Refine? False SH chi:      0.0000 Refine? False SH phi:      0.0000 Refine? False

 Texture coefficients:
 names :    C(4,0,1)    C(6,0,1)    C(8,0,1)   C(10,0,1)   C(12,0,1)   C(12,0,2)
 values:     -3.1639     -3.0383      1.6566      1.7817     -0.8839      0.3225

 Phase name: B19'
=======================================================================================================================================

 X-ray scattering factors:
   Symbol     fa                                      fb                                      fc
---------------------------------------------------------------------------------------------------
 Ni        12.83760   7.29200   4.44380   2.38000   3.87850   0.25650  12.17630  66.34210   1.03410
 Ti         9.75950   7.35580   1.69910   1.90210   7.85080   0.50000  35.63380 116.10500   1.28070

 Neutron scattering factors:
   Symbol   isotope       mass       b       resonant terms
---------------------------------------------------------------------------------------------------
 Ni      Nat. Abund.     58.700    1.030
 Ti      Nat. Abund.     47.900   -0.337

 Space Group: P 1 1 21/m
 The lattice is centrosymmetric primitive monoclinic
 The Laue symmetry is 2/m
 The lattice point group is 2/m
 Multiplicity of a general site is 4
 The unique monoclinic axis is c
 The inversion center is located at 0,0,0
 
 The equivalent positions are:

 ( 1)     X,     Y,     Z 
 ( 2)    -X,    -Y, 1/2+Z 

 Atoms:
   name    type  refine?   x         y         z      frac site sym  mult I/A   Uiso     U11     U22     U33     U12     U13     U23
---------------------------------------------------------------------------------------------------------------------------------------
    Ni1     Ni          0.97000   0.82090   0.25000   1.000   m(z)    2    I 0.00500                                                
    Ti2     Ti          0.57870   0.28410   0.25000   1.000   m(z)    2    I 0.00500                                                

 Unit cell: a = 2.88530 b = 4.63530 c = 4.13680 alpha = 90.000 beta = 90.000 gamma = 96.821 volume = 54.935 Refine? False

 Spherical harmonics texture: Order:10 Refine? True

 SH omega:      0.0000 Refine? False SH chi:      0.0000 Refine? False SH phi:      0.0000 Refine? False

 Texture coefficients:
 names :   C(2,0,-2)    C(2,0,0)    C(2,0,2)   C(4,0,-4)   C(4,0,-2)    C(4,0,0)    C(4,0,2)    C(4,0,4)   C(6,0,-6)   C(6,0,-4)
 values:     -0.3626     -2.2687     -2.2855     -1.2253      0.2033      2.6297      1.5321      1.7048      2.0281      0.4279
 names :   C(6,0,-2)    C(6,0,0)    C(6,0,2)    C(6,0,4)    C(6,0,6)   C(8,0,-8)   C(8,0,-6)   C(8,0,-4)   C(8,0,-2)    C(8,0,0)
 values:      0.1505     -2.0681      0.3776     -1.1330     -1.3823     -0.1893     -0.6966     -0.6785      0.9154      1.6423
 names :    C(8,0,2)    C(8,0,4)    C(8,0,6)    C(8,0,8) C(10,0,-10)  C(10,0,-8)  C(10,0,-6)  C(10,0,-4)  C(10,0,-2)   C(10,0,0)
 values:      1.6843      0.5576      0.1071     -1.9969      1.0437     -0.1330      0.5685      1.3883      0.4885     -0.9806
 names :   C(10,0,2)   C(10,0,4)   C(10,0,6)   C(10,0,8)  C(10,0,10)
 values:     -0.8148     -0.3756     -0.8263     -0.6087     -0.7706

 Phase: B2 in histogram: PWDR NDC5_01588_1.ge2 #0001 Azm= 0.00
=======================================================================================================================================
 Phase fraction  :    0.04878 Refine? True
 Extinction coeff:     0.0000 Refine? False

 Spherical harmonics preferred orientation: Order: 0 Refine? False
 names :
 values:
 Penalty hkl list: [] tolerance: 0.10

 Size model    : isotropic equatorial:       1.000 Refine? False
	 LG mixing coeff.:       1.0000 Refine? False

 Mustrain model: isotropic equatorial:     15668.1 Refine? False
	 LG mixing coeff.:      1.0000 Refine? False

 Hydrostatic/elastic strain:
 names :         D11          eA
 values:    0.000505           0
 refine:       False       False
 Layer Displacement:      0.000 Refine? False

 Phase: B2 in histogram: PWDR NDC5_01588_1.ge2 #0001 Azm= 10.00
=======================================================================================================================================
 Phase fraction  :    0.03954 Refine? True
 Extinction coeff:     0.0000 Refine? False

 Spherical harmonics preferred orientation: Order: 0 Refine? False
 names :
 values:
 Penalty hkl list: [] tolerance: 0.10

 Size model    : isotropic equatorial:       1.000 Refine? False
	 LG mixing coeff.:       1.0000 Refine? False

 Mustrain model: isotropic equatorial:     13722.2 Refine? False
	 LG mixing coeff.:      1.0000 Refine? False

 Hydrostatic/elastic strain:
 names :         D11          eA
 values:   0.0002432           0
 refine:       False       False
 Layer Displacement:      0.000 Refine? False

 Phase: B2 in histogram: PWDR NDC5_01588_1.ge2 #0001 Azm= 20.00
=======================================================================================================================================
 Phase fraction  :    0.04337 Refine? True
 Extinction coeff:     0.0000 Refine? False

 Spherical harmonics preferred orientation: Order: 0 Refine? False
 names :
 values:
 Penalty hkl list: [] tolerance: 0.10

 Size model    : isotropic equatorial:       1.000 Refine? False
	 LG mixing coeff.:       1.0000 Refine? False

 Mustrain model: isotropic equatorial:     16606.5 Refine? False
	 LG mixing coeff.:      1.0000 Refine? False

 Hydrostatic/elastic strain:
 names :         D11          eA
 values:  -8.889e-05           0
 refine:       False       False
 Layer Displacement:      0.000 Refine? False

 Phase: B2 in histogram: PWDR NDC5_01588_1.ge2 #0001 Azm= 30.00
=======================================================================================================================================
 Phase fraction  :    0.03953 Refine? True
 Extinction coeff:     0.0000 Refine? False

 Spherical harmonics preferred orientation: Order: 0 Refine? False
 names :
 values:
 Penalty hkl list: [] tolerance: 0.10

 Size model    : isotropic equatorial:       1.000 Refine? False
	 LG mixing coeff.:       1.0000 Refine? False

 Mustrain model: isotropic equatorial:     16095.2 Refine? False
	 LG mixing coeff.:      1.0000 Refine? False

 Hydrostatic/elastic strain:
 names :         D11          eA
 values:  -0.0004947           0
 refine:       False       False
 Layer Displacement:      0.000 Refine? False

 Phase: B2 in histogram: PWDR NDC5_01588_1.ge2 #0001 Azm= 40.00
=======================================================================================================================================
 Phase fraction  :    0.04324 Refine? True
 Extinction coeff:     0.0000 Refine? False

 Spherical harmonics preferred orientation: Order: 0 Refine? False
 names :
 values:
 Penalty hkl list: [] tolerance: 0.10

 Size model    : isotropic equatorial:       1.000 Refine? False
	 LG mixing coeff.:       1.0000 Refine? False

 Mustrain model: isotropic equatorial:     17749.7 Refine? False
	 LG mixing coeff.:      1.0000 Refine? False

 Hydrostatic/elastic strain:
 names :         D11          eA
 values:   -0.001138           0
 refine:       False       False
 Layer Displacement:      0.000 Refine? False

 Phase: B2 in histogram: PWDR NDC5_01588_1.ge2 #0001 Azm= 50.00
=======================================================================================================================================
 Phase fraction  :    0.04437 Refine? True
 Extinction coeff:     0.0000 Refine? False

 Spherical harmonics preferred orientation: Order: 0 Refine? False
 names :
 values:
 Penalty hkl list: [] tolerance: 0.10

 Size model    : isotropic equatorial:       1.000 Refine? False
	 LG mixing coeff.:       1.0000 Refine? False

 Mustrain model: isotropic equatorial:     14342.1 Refine? False
	 LG mixing coeff.:      1.0000 Refine? False

 Hydrostatic/elastic strain:
 names :         D11          eA
 values:   -0.001926           0
 refine:       False       False
 Layer Displacement:      0.000 Refine? False

 Phase: B2 in histogram: PWDR NDC5_01588_1.ge2 #0001 Azm= 60.00
=======================================================================================================================================
 Phase fraction  :    0.03708 Refine? True
 Extinction coeff:     0.0000 Refine? False

 Spherical harmonics preferred orientation: Order: 0 Refine? False
 names :
 values:
 Penalty hkl list: [] tolerance: 0.10

 Size model    : isotropic equatorial:       1.000 Refine? False
	 LG mixing coeff.:       1.0000 Refine? False

 Mustrain model: isotropic equatorial:     12292.1 Refine? False
	 LG mixing coeff.:      1.0000 Refine? False

 Hydrostatic/elastic strain:
 names :         D11          eA
 values:   -0.002249           0
 refine:       False       False
 Layer Displacement:      0.000 Refine? False

 Phase: B2 in histogram: PWDR NDC5_01588_1.ge2 #0001 Azm= 70.00
=======================================================================================================================================
 Phase fraction  :    0.03661 Refine? True
 Extinction coeff:     0.0000 Refine? False

 Spherical harmonics preferred orientation: Order: 0 Refine? False
 names :
 values:
 Penalty hkl list: [] tolerance: 0.10

 Size model    : isotropic equatorial:       1.000 Refine? False
	 LG mixing coeff.:       1.0000 Refine? False

 Mustrain model: isotropic equatorial:     11686.9 Refine? False
	 LG mixing coeff.:      1.0000 Refine? False

 Hydrostatic/elastic strain:
 names :         D11          eA
 values:   -0.002396           0
 refine:       False       False
 Layer Displacement:      0.000 Refine? False

 Phase: B2 in histogram: PWDR NDC5_01588_1.ge2 #0001 Azm= 80.00
=======================================================================================================================================
 Phase fraction  :    0.03646 Refine? True
 Extinction coeff:     0.0000 Refine? False

 Spherical harmonics preferred orientation: Order: 0 Refine? False
 names :
 values:
 Penalty hkl list: [] tolerance: 0.10

 Size model    : isotropic equatorial:       1.000 Refine? False
	 LG mixing coeff.:       1.0000 Refine? False

 Mustrain model: isotropic equatorial:     14311.8 Refine? False
	 LG mixing coeff.:      1.0000 Refine? False

 Hydrostatic/elastic strain:
 names :         D11          eA
 values:   -0.002672           0
 refine:       False       False
 Layer Displacement:      0.000 Refine? False

 Phase: B2 in histogram: PWDR NDC5_01588_1.ge2 #0001 Azm= 90.00
=======================================================================================================================================
 Phase fraction  :    0.03826 Refine? True
 Extinction coeff:     0.0000 Refine? False

 Spherical harmonics preferred orientation: Order: 0 Refine? False
 names :
 values:
 Penalty hkl list: [] tolerance: 0.10

 Size model    : isotropic equatorial:       1.000 Refine? False
	 LG mixing coeff.:       1.0000 Refine? False

 Mustrain model: isotropic equatorial:     14805.6 Refine? False
	 LG mixing coeff.:      1.0000 Refine? False

 Hydrostatic/elastic strain:
 names :         D11          eA
 values:   -0.002927           0
 refine:       False       False
 Layer Displacement:      0.000 Refine? False

 Phase: B19' in histogram: PWDR NDC5_01588_1.ge2 #0001 Azm= 0.00
=======================================================================================================================================
 Phase fraction  :     0.0608 Refine? True
 Extinction coeff:     0.0000 Refine? False

 Spherical harmonics preferred orientation: Order: 0 Refine? False
 names :
 values:
 Penalty hkl list: [] tolerance: 0.10

 Size model    : isotropic equatorial:       1.000 Refine? False
	 LG mixing coeff.:       1.0000 Refine? False

 Mustrain model: isotropic equatorial:     24920.2 Refine? False
	 LG mixing coeff.:      1.0000 Refine? False

 Hydrostatic/elastic strain:
 names :         D11         D22         D33         D12
 values:   0.0004887    0.001926   5.613e-05   -0.002654
 refine:       False       False       False       False
 Layer Displacement:      0.000 Refine? False

 Phase: B19' in histogram: PWDR NDC5_01588_1.ge2 #0001 Azm= 10.00
=======================================================================================================================================
 Phase fraction  :    0.05194 Refine? True
 Extinction coeff:     0.0000 Refine? False

 Spherical harmonics preferred orientation: Order: 0 Refine? False
 names :
 values:
 Penalty hkl list: [] tolerance: 0.10

 Size model    : isotropic equatorial:       1.000 Refine? False
	 LG mixing coeff.:       1.0000 Refine? False

 Mustrain model: isotropic equatorial:     26604.5 Refine? False
	 LG mixing coeff.:      1.0000 Refine? False

 Hydrostatic/elastic strain:
 names :         D11         D22         D33         D12
 values:  -0.0006337   0.0006025   -0.000149  -0.0003593
 refine:       False       False       False       False
 Layer Displacement:      0.000 Refine? False

 Phase: B19' in histogram: PWDR NDC5_01588_1.ge2 #0001 Azm= 20.00
=======================================================================================================================================
 Phase fraction  :    0.04635 Refine? True
 Extinction coeff:     0.0000 Refine? False

 Spherical harmonics preferred orientation: Order: 0 Refine? False
 names :
 values:
 Penalty hkl list: [] tolerance: 0.10

 Size model    : isotropic equatorial:       1.000 Refine? False
	 LG mixing coeff.:       1.0000 Refine? False

 Mustrain model: isotropic equatorial:     26365.4 Refine? False
	 LG mixing coeff.:      1.0000 Refine? False

 Hydrostatic/elastic strain:
 names :         D11         D22         D33         D12
 values:  -0.0008264   0.0001352  -0.0002194   4.732e-06
 refine:       False       False       False       False
 Layer Displacement:      0.000 Refine? False

 Phase: B19' in histogram: PWDR NDC5_01588_1.ge2 #0001 Azm= 30.00
=======================================================================================================================================
 Phase fraction  :    0.04986 Refine? True
 Extinction coeff:     0.0000 Refine? False

 Spherical harmonics preferred orientation: Order: 0 Refine? False
 names :
 values:
 Penalty hkl list: [] tolerance: 0.10

 Size model    : isotropic equatorial:       1.000 Refine? False
	 LG mixing coeff.:       1.0000 Refine? False

 Mustrain model: isotropic equatorial:     23003.6 Refine? False
	 LG mixing coeff.:      1.0000 Refine? False

 Hydrostatic/elastic strain:
 names :         D11         D22         D33         D12
 values:  -0.0006812   0.0001395  -0.0002452  -0.0003774
 refine:       False       False       False       False
 Layer Displacement:      0.000 Refine? False

 Phase: B19' in histogram: PWDR NDC5_01588_1.ge2 #0001 Azm= 40.00
=======================================================================================================================================
 Phase fraction  :    0.04971 Refine? True
 Extinction coeff:     0.0000 Refine? False

 Spherical harmonics preferred orientation: Order: 0 Refine? False
 names :
 values:
 Penalty hkl list: [] tolerance: 0.10

 Size model    : isotropic equatorial:       1.000 Refine? False
	 LG mixing coeff.:       1.0000 Refine? False

 Mustrain model: isotropic equatorial:     20736.0 Refine? False
	 LG mixing coeff.:      1.0000 Refine? False

 Hydrostatic/elastic strain:
 names :         D11         D22         D33         D12
 values:  -0.0004554  -8.851e-05  -0.0004955  -4.565e-05
 refine:       False       False       False       False
 Layer Displacement:      0.000 Refine? False

 Phase: B19' in histogram: PWDR NDC5_01588_1.ge2 #0001 Azm= 50.00
=======================================================================================================================================
 Phase fraction  :    0.04532 Refine? True
 Extinction coeff:     0.0000 Refine? False

 Spherical harmonics preferred orientation: Order: 0 Refine? False
 names :
 values:
 Penalty hkl list: [] tolerance: 0.10

 Size model    : isotropic equatorial:       1.000 Refine? False
	 LG mixing coeff.:       1.0000 Refine? False

 Mustrain model: isotropic equatorial:     19381.3 Refine? False
	 LG mixing coeff.:      1.0000 Refine? False

 Hydrostatic/elastic strain:
 names :         D11         D22         D33         D12
 values:  -0.0003746  -0.0001955  -0.0007865   0.0004497
 refine:       False       False       False       False
 Layer Displacement:      0.000 Refine? False

 Phase: B19' in histogram: PWDR NDC5_01588_1.ge2 #0001 Azm= 60.00
=======================================================================================================================================
 Phase fraction  :    0.04291 Refine? True
 Extinction coeff:     0.0000 Refine? False

 Spherical harmonics preferred orientation: Order: 0 Refine? False
 names :
 values:
 Penalty hkl list: [] tolerance: 0.10

 Size model    : isotropic equatorial:       1.000 Refine? False
	 LG mixing coeff.:       1.0000 Refine? False

 Mustrain model: isotropic equatorial:     19075.9 Refine? False
	 LG mixing coeff.:      1.0000 Refine? False

 Hydrostatic/elastic strain:
 names :         D11         D22         D33         D12
 values:  -0.0001701    -0.00036  -0.0008693   0.0007132
 refine:       False       False       False       False
 Layer Displacement:      0.000 Refine? False

 Phase: B19' in histogram: PWDR NDC5_01588_1.ge2 #0001 Azm= 70.00
=======================================================================================================================================
 Phase fraction  :    0.03348 Refine? True
 Extinction coeff:     0.0000 Refine? False

 Spherical harmonics preferred orientation: Order: 0 Refine? False
 names :
 values:
 Penalty hkl list: [] tolerance: 0.10

 Size model    : isotropic equatorial:       1.000 Refine? False
	 LG mixing coeff.:       1.0000 Refine? False

 Mustrain model: isotropic equatorial:     21877.0 Refine? False
	 LG mixing coeff.:      1.0000 Refine? False

 Hydrostatic/elastic strain:
 names :         D11         D22         D33         D12
 values:  -4.638e-06  -0.0004534   -0.002504  -0.0005178
 refine:       False       False       False       False
 Layer Displacement:      0.000 Refine? False

 Phase: B19' in histogram: PWDR NDC5_01588_1.ge2 #0001 Azm= 80.00
=======================================================================================================================================
 Phase fraction  :    0.03953 Refine? True
 Extinction coeff:     0.0000 Refine? False

 Spherical harmonics preferred orientation: Order: 0 Refine? False
 names :
 values:
 Penalty hkl list: [] tolerance: 0.10

 Size model    : isotropic equatorial:       1.000 Refine? False
	 LG mixing coeff.:       1.0000 Refine? False

 Mustrain model: isotropic equatorial:     22860.7 Refine? False
	 LG mixing coeff.:      1.0000 Refine? False

 Hydrostatic/elastic strain:
 names :         D11         D22         D33         D12
 values:   0.0006264  -0.0006896    0.001963    0.000524
 refine:       False       False       False       False
 Layer Displacement:      0.000 Refine? False

 Phase: B19' in histogram: PWDR NDC5_01588_1.ge2 #0001 Azm= 90.00
=======================================================================================================================================
 Phase fraction  :    0.05037 Refine? True
 Extinction coeff:     0.0000 Refine? False

 Spherical harmonics preferred orientation: Order: 0 Refine? False
 names :
 values:
 Penalty hkl list: [] tolerance: 0.10

 Size model    : isotropic equatorial:       1.000 Refine? False
	 LG mixing coeff.:       1.0000 Refine? False

 Mustrain model: isotropic equatorial:     22919.3 Refine? False
	 LG mixing coeff.:      1.0000 Refine? False

 Hydrostatic/elastic strain:
 names :         D11         D22         D33         D12
 values:   0.0006631  -0.0006876    0.001929    0.001055
 refine:       False       False       False       False
 Layer Displacement:      0.000 Refine? False

 Histogram: PWDR NDC5_01588_1.ge2 #0001 Azm= 0.00 histogram Id: 0
=======================================================================================================================================
 Instrument type: Debye-Scherrer
 Histogram limits:     2.00 deg to    10.59 deg

 Sample Parameters:
 Goniometer omega = 0.00, chi = 90.00, phi = 0.00
 name  :         Scale    Absorption     DisplaceX     DisplaceY
 value :        1.0000        0.0000        0.0000        0.0000
 refine:         False         False         False         False

 Instrument Parameters:
 name  :     Azimuth         Lam    Polariz.        SH/L           U           V           W           X
 value :    0.000000    0.177000    0.990000    0.000500    1.000000   -0.100000    0.400000    0.300000
 refine:                   False       False       False       False       False       False       False

 name  :           Y           Z        Zero
 value :    1.000000    0.000000    0.000000
 refine:       False       False       False

 Background function: chebyschev-1 Refine? False
 Coefficients:    119.822    -3.708     2.852
 Fixed background file: ; mult: 1.000  Refine? False

 Histogram: PWDR NDC5_01588_1.ge2 #0001 Azm= 10.00 histogram Id: 1
=======================================================================================================================================
 Instrument type: Debye-Scherrer
 Histogram limits:     2.00 deg to    10.59 deg

 Sample Parameters:
 Goniometer omega = 0.00, chi = 90.00, phi = 0.00
 name  :         Scale    Absorption     DisplaceX     DisplaceY
 value :        1.0000        0.0000        0.0000        0.0000
 refine:         False         False         False         False

 Instrument Parameters:
 name  :     Azimuth         Lam    Polariz.        SH/L           U           V           W           X
 value :   10.000000    0.177000    0.990000    0.000500    1.000000   -0.100000    0.400000    0.300000
 refine:                   False       False       False       False       False       False       False

 name  :           Y           Z        Zero
 value :    1.000000    0.000000    0.000000
 refine:       False       False       False

 Background function: chebyschev-1 Refine? False
 Coefficients:    118.563    -5.460     3.595
 Fixed background file: ; mult: 1.000  Refine? False

 Histogram: PWDR NDC5_01588_1.ge2 #0001 Azm= 20.00 histogram Id: 2
=======================================================================================================================================
 Instrument type: Debye-Scherrer
 Histogram limits:     2.00 deg to    10.59 deg

 Sample Parameters:
 Goniometer omega = 0.00, chi = 90.00, phi = 0.00
 name  :         Scale    Absorption     DisplaceX     DisplaceY
 value :        1.0000        0.0000        0.0000        0.0000
 refine:         False         False         False         False

 Instrument Parameters:
 name  :     Azimuth         Lam    Polariz.        SH/L           U           V           W           X
 value :   20.000000    0.177000    0.990000    0.000500    1.000000   -0.100000    0.400000    0.300000
 refine:                   False       False       False       False       False       False       False

 name  :           Y           Z        Zero
 value :    1.000000    0.000000    0.000000
 refine:       False       False       False

 Background function: chebyschev-1 Refine? False
 Coefficients:    117.479    -5.135     4.320
 Fixed background file: ; mult: 1.000  Refine? False

 Histogram: PWDR NDC5_01588_1.ge2 #0001 Azm= 30.00 histogram Id: 3
=======================================================================================================================================
 Instrument type: Debye-Scherrer
 Histogram limits:     2.00 deg to    10.59 deg

 Sample Parameters:
 Goniometer omega = 0.00, chi = 90.00, phi = 0.00
 name  :         Scale    Absorption     DisplaceX     DisplaceY
 value :        1.0000        0.0000        0.0000        0.0000
 refine:         False         False         False         False

 Instrument Parameters:
 name  :     Azimuth         Lam    Polariz.        SH/L           U           V           W           X
 value :   30.000000    0.177000    0.990000    0.000500    1.000000   -0.100000    0.400000    0.300000
 refine:                   False       False       False       False       False       False       False

 name  :           Y           Z        Zero
 value :    1.000000    0.000000    0.000000
 refine:       False       False       False

 Background function: chebyschev-1 Refine? False
 Coefficients:    114.942    -6.422     2.050
 Fixed background file: ; mult: 1.000  Refine? False

 Histogram: PWDR NDC5_01588_1.ge2 #0001 Azm= 40.00 histogram Id: 4
=======================================================================================================================================
 Instrument type: Debye-Scherrer
 Histogram limits:     2.00 deg to    10.59 deg

 Sample Parameters:
 Goniometer omega = 0.00, chi = 90.00, phi = 0.00
 name  :         Scale    Absorption     DisplaceX     DisplaceY
 value :        1.0000        0.0000        0.0000        0.0000
 refine:         False         False         False         False

 Instrument Parameters:
 name  :     Azimuth         Lam    Polariz.        SH/L           U           V           W           X
 value :   40.000000    0.177000    0.990000    0.000500    1.000000   -0.100000    0.400000    0.300000
 refine:                   False       False       False       False       False       False       False

 name  :           Y           Z        Zero
 value :    1.000000    0.000000    0.000000
 refine:       False       False       False

 Background function: chebyschev-1 Refine? False
 Coefficients:    112.935    -6.450     0.656
 Fixed background file: ; mult: 1.000  Refine? False

 Histogram: PWDR NDC5_01588_1.ge2 #0001 Azm= 50.00 histogram Id: 5
=======================================================================================================================================
 Instrument type: Debye-Scherrer
 Histogram limits:     2.00 deg to    10.59 deg

 Sample Parameters:
 Goniometer omega = 0.00, chi = 90.00, phi = 0.00
 name  :         Scale    Absorption     DisplaceX     DisplaceY
 value :        1.0000        0.0000        0.0000        0.0000
 refine:         False         False         False         False

 Instrument Parameters:
 name  :     Azimuth         Lam    Polariz.        SH/L           U           V           W           X
 value :   50.000000    0.177000    0.990000    0.000500    1.000000   -0.100000    0.400000    0.300000
 refine:                   False       False       False       False       False       False       False

 name  :           Y           Z        Zero
 value :    1.000000    0.000000    0.000000
 refine:       False       False       False

 Background function: chebyschev-1 Refine? False
 Coefficients:    111.754    -7.534     1.099
 Fixed background file: ; mult: 1.000  Refine? False

 Histogram: PWDR NDC5_01588_1.ge2 #0001 Azm= 60.00 histogram Id: 6
=======================================================================================================================================
 Instrument type: Debye-Scherrer
 Histogram limits:     2.00 deg to    10.59 deg

 Sample Parameters:
 Goniometer omega = 0.00, chi = 90.00, phi = 0.00
 name  :         Scale    Absorption     DisplaceX     DisplaceY
 value :        1.0000        0.0000        0.0000        0.0000
 refine:         False         False         False         False

 Instrument Parameters:
 name  :     Azimuth         Lam    Polariz.        SH/L           U           V           W           X
 value :   60.000000    0.177000    0.990000    0.000500    1.000000   -0.100000    0.400000    0.300000
 refine:                   False       False       False       False       False       False       False

 name  :           Y           Z        Zero
 value :    1.000000    0.000000    0.000000
 refine:       False       False       False

 Background function: chebyschev-1 Refine? False
 Coefficients:    110.676    -9.595     1.210
 Fixed background file: ; mult: 1.000  Refine? False

 Histogram: PWDR NDC5_01588_1.ge2 #0001 Azm= 70.00 histogram Id: 7
=======================================================================================================================================
 Instrument type: Debye-Scherrer
 Histogram limits:     2.00 deg to    10.59 deg

 Sample Parameters:
 Goniometer omega = 0.00, chi = 90.00, phi = 0.00
 name  :         Scale    Absorption     DisplaceX     DisplaceY
 value :        1.0000        0.0000        0.0000        0.0000
 refine:         False         False         False         False

 Instrument Parameters:
 name  :     Azimuth         Lam    Polariz.        SH/L           U           V           W           X
 value :   70.000000    0.177000    0.990000    0.000500    1.000000   -0.100000    0.400000    0.300000
 refine:                   False       False       False       False       False       False       False

 name  :           Y           Z        Zero
 value :    1.000000    0.000000    0.000000
 refine:       False       False       False

 Background function: chebyschev-1 Refine? False
 Coefficients:    106.884    -8.565    -1.899
 Fixed background file: ; mult: 1.000  Refine? False

 Histogram: PWDR NDC5_01588_1.ge2 #0001 Azm= 80.00 histogram Id: 8
=======================================================================================================================================
 Instrument type: Debye-Scherrer
 Histogram limits:     2.00 deg to    10.59 deg

 Sample Parameters:
 Goniometer omega = 0.00, chi = 90.00, phi = 0.00
 name  :         Scale    Absorption     DisplaceX     DisplaceY
 value :        1.0000        0.0000        0.0000        0.0000
 refine:         False         False         False         False

 Instrument Parameters:
 name  :     Azimuth         Lam    Polariz.        SH/L           U           V           W           X
 value :   80.000000    0.177000    0.990000    0.000500    1.000000   -0.100000    0.400000    0.300000
 refine:                   False       False       False       False       False       False       False

 name  :           Y           Z        Zero
 value :    1.000000    0.000000    0.000000
 refine:       False       False       False

 Background function: chebyschev-1 Refine? False
 Coefficients:    100.204   -11.487    -8.405
 Fixed background file: ; mult: 1.000  Refine? False

 Histogram: PWDR NDC5_01588_1.ge2 #0001 Azm= 90.00 histogram Id: 9
=======================================================================================================================================
 Instrument type: Debye-Scherrer
 Histogram limits:     2.00 deg to    10.59 deg

 Sample Parameters:
 Goniometer omega = 0.00, chi = 90.00, phi = 0.00
 name  :         Scale    Absorption     DisplaceX     DisplaceY
 value :        1.0000        0.0000        0.0000        0.0000
 refine:         False         False         False         False

 Instrument Parameters:
 name  :     Azimuth         Lam    Polariz.        SH/L           U           V           W           X
 value :   90.000000    0.177000    0.990000    0.000500    1.000000   -0.100000    0.400000    0.300000
 refine:                   False       False       False       False       False       False       False

 name  :           Y           Z        Zero
 value :    1.000000    0.000000    0.000000
 refine:       False       False       False

 Background function: chebyschev-1 Refine? False
 Coefficients:     96.608   -11.696    -9.735
 Fixed background file: ; mult: 1.000  Refine? False

 Refinement results:
---------------------------------------------------------------------------------------------------------------------------------------
 Number of function calls: 5 No. of observations: 15000 No. of parameters: 61 User rejected: 0 Sp. gp. extinct: 0
 Refinement time =   16.736s,   16.736s/cycle, for 1 cycles
 wR =    9.09%, chi**2 =      19299.7, GOF =   1.14

 Phases:
 Result for phase: B2
=======================================================================================================================================

 Atoms:
   name      x         y         z      frac   Uiso     U11     U22     U33     U12     U13     U23
---------------------------------------------------------------------------------------------------------------------------------------
    Ni1     Ni:
 values:   0.00000   0.00000   0.00000   1.000 0.00500
 sig   :                                              
    Ti2     Ti:
 values:   0.50000   0.50000   0.50000   1.000 0.00500
 sig   :                                              

 Density: 6.4909 g/cm**3

 Spherical harmonics texture: Order: 12
  names :       omega         chi         phi
  values:       0.000       0.000       0.000
  esds  :                                    

 Texture coefficients:
  names :    C(4,0,1)    C(6,0,1)    C(8,0,1)   C(10,0,1)   C(12,0,1)   C(12,0,2)
  values:      -3.171      -2.994       1.680       1.653      -0.873       0.132
  esds  :       0.042       0.034       0.040       0.092       0.065       0.090
 Texture index J = 3.134(37) Result for phase: B19'
=======================================================================================================================================

 Atoms:
   name      x         y         z      frac   Uiso     U11     U22     U33     U12     U13     U23
---------------------------------------------------------------------------------------------------------------------------------------
    Ni1     Ni:
 values:   0.97000   0.82090   0.25000   1.000 0.00500
 sig   :                                              
    Ti2     Ti:
 values:   0.57870   0.28410   0.25000   1.000 0.00500
 sig   :                                              

 Density: 6.4445 g/cm**3

 Spherical harmonics texture: Order: 10
  names :       omega         chi         phi
  values:       0.000       0.000       0.000
  esds  :                                    

 Texture coefficients:
  names :   C(2,0,-2)    C(2,0,0)    C(2,0,2)   C(4,0,-4)   C(4,0,-2)    C(4,0,0)    C(4,0,2)    C(4,0,4)   C(6,0,-6)   C(6,0,-4)
  values:      -0.366      -2.267      -2.295      -1.219       0.204       2.632       1.533       1.712       2.033       0.433
  esds  :       0.013       0.016       0.020       0.036       0.028       0.022       0.048       0.033       0.074       0.049
  names :   C(6,0,-2)    C(6,0,0)    C(6,0,2)    C(6,0,4)    C(6,0,6)   C(8,0,-8)   C(8,0,-6)   C(8,0,-4)   C(8,0,-2)    C(8,0,0)
  values:       0.161      -2.071       0.383      -1.140      -1.395      -0.186      -0.697      -0.691       0.923       1.641
  esds  :       0.035       0.025       0.056       0.035       0.072       0.057       0.076       0.067       0.075       0.035
  names :    C(8,0,2)    C(8,0,4)    C(8,0,6)    C(8,0,8) C(10,0,-10)  C(10,0,-8)  C(10,0,-6)  C(10,0,-4)  C(10,0,-2)   C(10,0,0)
  values:       1.707       0.552       0.110      -2.006       1.030      -0.135       0.589       1.393       0.499      -0.981
  esds  :       0.093       0.064       0.083       0.071       0.131       0.054       0.137       0.108       0.098       0.033
  names :   C(10,0,2)   C(10,0,4)   C(10,0,6)   C(10,0,8)  C(10,0,10)
  values:      -0.782      -0.341      -0.850      -0.627      -0.778
  esds  :       0.134       0.072       0.130       0.067       0.112
 Texture index J = 6.588(61)
 Phase: B2 in histogram: PWDR NDC5_01588_1.ge2 #0001 Azm= 0.00
=======================================================================================================================================
 Final refinement RF, RF^2 = 10.04%, 15.60% on 9 reflections
 Durbin-Watson statistic = 0.208
 Bragg intensity sum = 2.02e+04
 Phase fraction  :   0.049293, sig  0.0005111 Weight fraction  :  0.28817, sig    0.00299

 Spherical harmonics preferred orientation: Order: 0
 names :
 values:
 sig   :

 Texture index J = 1.000(0)

 Phase: B2 in histogram: PWDR NDC5_01588_1.ge2 #0001 Azm= 10.00
=======================================================================================================================================
 Final refinement RF, RF^2 = 6.23%, 10.52% on 9 reflections
 Durbin-Watson statistic = 0.099
 Bragg intensity sum = 1.18e+04
 Phase fraction  :   0.039195, sig 0.00046173 Weight fraction  :  0.27379, sig    0.00323
