Repository: AdvancedPhotonSource/GSAS-II-tutorials

# GSAS-II Web Content

## Description
This repository contains files used to create GSAS-II web content, which includes installation/orientation information for users, as well as the GSAS-II tutorials, which are the primary form of documentation for how to use GSAS-II.

## URLs
* **Home Page**: The GSAS-II home page [is here](https://advancedphotonsource.github.io/GSAS-II-tutorials/index.html), built from files in the [webdocs](https://github.com/AdvancedPhotonSource/GSAS-II-tutorials/tree/main/webdocs) directory of this repo.

File: ParameterLimits/data/SeqFit.lst
********************************************************************************
   General Structure Analysis System-II Crystal Structure Refinement
              by Robert B. Von Dreele & Brian H. Toby
                Argonne National Laboratory(C), 2010
 This product includes software developed by the UChicago Argonne, LLC,
            as Operator of Argonne National Laboratory.
                          Please cite:
   B.H. Toby & R.B. Von Dreele, J. Appl. Cryst. 46, 544-549 (2013)
********************************************************************************
 Least squares controls:
 Refinement type: analytic Hessian
 Maximum number of cycles: 10
 Regularize hydrogens (if any): False
 Initial shift factor: 1.000
 Sequential refinement controls:
 Copy of histogram results to next: False
 Process histograms in reverse order: False

 Starting refinement with 18 Frozen variables


 Refinement results for histogram id 0: PWDR OH_00.fxye Bank 1
---------------------------------------------------------------------------------------------------------------------------------------
 The following refined variables have previously been frozen due to exceeding limits:
	0::AUiso:2
 Number of function calls: 4 No. of observations: 10708 No. of parameters: 25 User rejected: 0 Sp. gp. extinct: 0
 Refinement time =    2.257s,    2.257s/cycle, for 1 cycles
 wR =   13.60%, chi**2 =      11902.4, GOF =   1.06
 PWDR histogram weight factor = 1.000
 Final refinement wR = 13.60% on 10708 observations in this histogram
 Other residuals: R = 10.23%, R-bkg = 8.93%, wR-bkg = 13.60% wRmin = 12.90%

 Refinement results for histogram id 1: PWDR OH_04.fxye Bank 1
---------------------------------------------------------------------------------------------------------------------------------------
 The following refined variables have previously been frozen due to exceeding limits:
	0::AUiso:2
 Number of function calls: 3 No. of observations: 10708 No. of parameters: 25 User rejected: 0 Sp. gp. extinct: 0
 Refinement time =    2.086s,    2.086s/cycle, for 1 cycles
 wR =   13.26%, chi**2 =      11345.2, GOF =   1.03
 PWDR histogram weight factor = 1.000
 Final refinement wR = 13.26% on 10708 observations in this histogram
 Other residuals: R = 9.99%, R-bkg = 8.64%, wR-bkg = 13.26% wRmin = 12.89%

 Refinement results for histogram id 2: PWDR OH_09.fxye Bank 1
---------------------------------------------------------------------------------------------------------------------------------------
 The following refined variables have previously been frozen due to exceeding limits:
	0::AUiso:2
 Number of function calls: 8 No. of observations: 10708 No. of parameters: 25 User rejected: 0 Sp. gp. extinct: 0
 Refinement time =    5.272s,    2.636s/cycle, for 2 cycles
 wR =   12.94%, chi**2 =      10846.6, GOF =   1.01
 PWDR histogram weight factor = 1.000
 Final refinement wR = 12.94% on 10708 observations in this histogram
 Other residuals: R = 9.60%, R-bkg = 8.11%, wR-bkg = 12.94% wRmin = 12.86%

 Refinement results for histogram id 3: PWDR OH_14.fxye Bank 1
---------------------------------------------------------------------------------------------------------------------------------------
 The following refined variables have previously been frozen due to exceeding limits:
	0::AUiso:2
 Number of function calls: 8 No. of observations: 10708 No. of parameters: 25 User rejected: 0 Sp. gp. extinct: 0
 Refinement time =    4.205s,    2.102s/cycle, for 2 cycles
 wR =   12.96%, chi**2 =      10711.5, GOF =   1.00
 PWDR histogram weight factor = 1.000
 Final refinement wR = 12.96% on 10708 observations in this histogram
 Other residuals: R = 9.66%, R-bkg = 8.10%, wR-bkg = 12.96% wRmin = 12.96%

 Refinement results for histogram id 4: PWDR OH_19.fxye Bank 1
---------------------------------------------------------------------------------------------------------------------------------------
 The following refined variables have previously been frozen due to exceeding limits:
	0::AUiso:2
 Number of function calls: 4 No. of observations: 10708 No. of parameters: 25 User rejected: 0 Sp. gp. extinct: 0
 Refinement time =    2.713s,    2.713s/cycle, for 1 cycles
 wR =   13.16%, chi**2 =      10875.4, GOF =   1.01
 PWDR histogram weight factor = 1.000
 Final refinement wR = 13.16% on 10708 observations in this histogram
 Other residuals: R = 9.64%, R-bkg = 8.03%, wR-bkg = 13.16% wRmin = 13.06%

 Refinement results for histogram id 5: PWDR OH_22.fxye Bank 1
---------------------------------------------------------------------------------------------------------------------------------------
 Number of function calls: 8 No. of observations: 10708 No. of parameters: 26 User rejected: 0 Sp. gp. extinct: 0
 Refinement time =    5.012s,    2.506s/cycle, for 2 cycles
 wR =   13.98%, chi**2 =      11925.9, GOF =   1.06
 PWDR histogram weight factor = 1.000
 Final refinement wR = 13.98% on 10708 observations in this histogram
 Other residuals: R = 10.33%, R-bkg = 8.88%, wR-bkg = 13.98% wRmin = 13.24%

 Refinement results for histogram id 6: PWDR OH_24.fxye Bank 1
---------------------------------------------------------------------------------------------------------------------------------------
 The following refined variables have previously been frozen due to exceeding limits:
	0::AUiso:2
 Number of function calls: 3 No. of observations: 10708 No. of parameters: 25 User rejected: 0 Sp. gp. extinct: 0
 Refinement time =    2.690s,    2.690s/cycle, for 1 cycles
 wR =   14.48%, chi**2 =      12638.7, GOF =   1.09
 PWDR histogram weight factor = 1.000
 Final refinement wR = 14.48% on 10708 observations in this histogram
 Other residuals: R = 10.83%, R-bkg = 9.62%, wR-bkg = 14.48% wRmin = 13.33%

 Refinement results for histogram id 7: PWDR OH_26.fxye Bank 1
---------------------------------------------------------------------------------------------------------------------------------------
 The following refined variables have previously been frozen due to exceeding limits:
	0::AUiso:2
 Number of function calls: 8 No. of observations: 10708 No. of parameters: 25 User rejected: 0 Sp. gp. extinct: 0
 Refinement time =    4.857s,    2.428s/cycle, for 2 cycles
 wR =   15.48%, chi**2 =      14157.5, GOF =   1.15
 PWDR histogram weight factor = 1.000
 Final refinement wR = 15.48% on 10708 observations in this histogram
 Other residuals: R = 11.59%, R-bkg = 10.44%, wR-bkg = 15.48% wRmin = 13.46%

 Refinement results for histogram id 8: PWDR OH_28.fxye Bank 1
---------------------------------------------------------------------------------------------------------------------------------------
 Number of function calls: 3 No. of observations: 10708 No. of parameters: 26 User rejected: 0 Sp. gp. extinct: 0
 Refinement time =    2.352s,    2.352s/cycle, for 1 cycles
 wR =   15.18%, chi**2 =      13338.8, GOF =   1.12
 PWDR histogram weight factor = 1.000
 Final refinement wR = 15.18% on 10708 observations in this histogram
 Other residuals: R = 11.58%, R-bkg = 10.76%, wR-bkg = 15.18% wRmin = 13.60%

 Refinement results for histogram id 9: PWDR OH_30.fxye Bank 1
---------------------------------------------------------------------------------------------------------------------------------------
 Number of function calls: 5 No. of observations: 10708 No. of parameters: 26 User rejected: 0 Sp. gp. extinct: 0
 Refinement time =    3.118s,    3.118s/cycle, for 1 cycles
 wR =   15.16%, chi**2 =      13262.8, GOF =   1.11
 PWDR histogram weight factor = 1.000
 Final refinement wR = 15.16% on 10708 observations in this histogram
 Other residuals: R = 11.28%, R-bkg = 10.27%, wR-bkg = 15.16% wRmin = 13.62%

 Refinement results for histogram id 10: PWDR OH_32.fxye Bank 1
---------------------------------------------------------------------------------------------------------------------------------------
 Number of function calls: 4 No. of observations: 10708 No. of parameters: 26 User rejected: 0 Sp. gp. extinct: 0
 Refinement time =    3.121s,    3.121s/cycle, for 1 cycles
 wR =   15.66%, chi**2 =      13991.6, GOF =   1.14
 PWDR histogram weight factor = 1.000
 Final refinement wR = 15.66% on 10708 observations in this histogram
 Other residuals: R = 11.98%, R-bkg = 10.94%, wR-bkg = 15.66% wRmin = 13.70%

 Refinement results for histogram id 11: PWDR OH_35.fxye Bank 1
---------------------------------------------------------------------------------------------------------------------------------------
 Number of function calls: 11 No. of observations: 10708 No. of parameters: 26 User rejected: 0 Sp. gp. extinct: 0
 Refinement time =    7.358s,    2.453s/cycle, for 3 cycles
 wR =   15.19%, chi**2 =      13036.5, GOF =   1.10
 PWDR histogram weight factor = 1.000
 Final refinement wR = 15.19% on 10708 observations in this histogram
 Other residuals: R = 11.77%, R-bkg = 11.01%, wR-bkg = 15.19% wRmin = 13.77%

 Refinement results for histogram id 12: PWDR OH_38.fxye Bank 1
---------------------------------------------------------------------------------------------------------------------------------------
 Number of function calls: 8 No. of observations: 10708 No. of parameters: 26 User rejected: 0 Sp. gp. extinct: 0
 Refinement time =    5.510s,    2.755s/cycle, for 2 cycles
 wR =   15.41%, chi**2 =        13270, GOF =   1.11
 PWDR histogram weight factor = 1.000
 Final refinement wR = 15.41% on 10708 observations in this histogram
 Other residuals: R = 12.12%, R-bkg = 11.43%, wR-bkg = 15.41% wRmin = 13.84%

 Refinement results for histogram id 13: PWDR OH_41.fxye Bank 1
---------------------------------------------------------------------------------------------------------------------------------------
 Number of function calls: 5 No. of observations: 10708 No. of parameters: 26 User rejected: 0 Sp. gp. extinct: 0
 Refinement time =    3.448s,    3.448s/cycle, for 1 cycles
 wR =   14.99%, chi**2 =      12476.4, GOF =   1.08
 PWDR histogram weight factor = 1.000
 Final refinement wR = 14.99% on 10708 observations in this histogram
 Other residuals: R = 11.69%, R-bkg = 10.95%, wR-bkg = 14.99% wRmin = 13.89%

 Refinement results for histogram id 14: PWDR OH_45.fxye Bank 1
---------------------------------------------------------------------------------------------------------------------------------------
 Number of function calls: 4 No. of observations: 10708 No. of parameters: 26 User rejected: 0 Sp. gp. extinct: 0
 Refinement time =    3.075s,    3.075s/cycle, for 1 cycles
 wR =   16.10%, chi**2 =        14359, GOF =   1.16
 PWDR histogram weight factor = 1.000
 Final refinement wR = 16.10% on 10708 observations in this histogram
 Other residuals: R = 12.84%, R-bkg = 12.45%, wR-bkg = 16.10% wRmin = 13.91%

 Refinement results for histogram id 15: PWDR OH_49.fxye Bank 1
---------------------------------------------------------------------------------------------------------------------------------------
 Number of function calls: 4 No. of observations: 10708 No. of parameters: 26 User rejected: 0 Sp. gp. extinct: 0
 Refinement time =    3.057s,    3.057s/cycle, for 1 cycles
 wR =   16.19%, chi**2 =      14574.8, GOF =   1.17
 PWDR histogram weight factor = 1.000
 Final refinement wR = 16.19% on 10708 observations in this histogram
 Other residuals: R = 13.12%, R-bkg = 12.90%, wR-bkg = 16.19% wRmin = 13.88%

 Refinement results for histogram id 16: PWDR OH_53.fxye Bank 1
---------------------------------------------------------------------------------------------------------------------------------------
 Number of function calls: 11 No. of observations: 10708 No. of parameters: 26 User rejected: 0 Sp. gp. extinct: 0
 Refinement time =    7.420s,    2.473s/cycle, for 3 cycles
 wR =   16.54%, chi**2 =      15393.6, GOF =   1.20
 PWDR histogram weight factor = 1.000
 Final refinement wR = 16.54% on 10708 observations in this histogram
 Other residuals: R = 13.39%, R-bkg = 13.24%, wR-bkg = 16.54% wRmin = 13.79%

Ending refinement with 18 Frozen variables (0 added now)

File: ParameterLimits/data/SingleHistFit.lst
********************************************************************************
   General Structure Analysis System-II Crystal Structure Refinement
              by Robert B. Von Dreele & Brian H. Toby
                Argonne National Laboratory(C), 2010
 This product includes software developed by the UChicago Argonne, LLC,
            as Operator of Argonne National Laboratory.
                          Please cite:
   B.H. Toby & R.B. Von Dreele, J. Appl. Cryst. 46, 544-549 (2013)
********************************************************************************
 Least squares controls:
 Refinement type: analytic Hessian
 Maximum number of cycles: 3
 Regularize hydrogens (if any): False
 Initial shift factor: 1.000

 Phases:

 Phase name: CuCr2O4
=======================================================================================================================================

 X-ray scattering factors:
   Symbol     fa                                      fb                                      fc
---------------------------------------------------------------------------------------------------
 Cu        13.33800   7.16760   5.61580   1.67350   3.58280   0.24700  11.39660  64.81260   1.19100
 Cr        10.64060   7.35370   3.32400   1.49220   6.10380   0.39200  20.26260  98.73990   1.18320
 O          3.04850   2.28680   1.54630   0.86700  13.27710   5.70110   0.32390  32.90890   0.25080

 Neutron scattering factors:
   Symbol   isotope       mass       b       resonant terms
---------------------------------------------------------------------------------------------------
 Cu      Nat. Abund.     63.546    0.772
 Cr      Nat. Abund.     51.996    0.363
 O       Nat. Abund.     15.999    0.581

 Space Group: F d d d
 The lattice is centrosymmetric F-centered orthorhombic
 The Laue symmetry is mmm
 The lattice point group is mmm
 Multiplicity of a general site is 32
 The inversion center is located at 0,0,0
 
 The equivalent positions are:

 (0,0,0; 0,1/2,1/2; 1/2,0,1/2; 1/2,1/2,0)+

 ( 1)     X,     Y,     Z 
 ( 2)    -X, 1/4+Y, 1/4+Z 
 ( 3) 1/4+X,    -Y, 1/4+Z 
 ( 4) 3/4-X, 1/4-Y, 1/2+Z 

 Atoms:
   name    type  refine?   x         y         z      frac site sym  mult I/A   Uiso     U11     U22     U33     U12     U13     U23
---------------------------------------------------------------------------------------------------------------------------------------
     Cu     Cu     XU   0.12500   0.12500   0.12500   1.000    222    8    I 0.00015                                                
     Cr     Cr     XU   0.50000   0.50000   0.50000   1.000     -1   16    I 0.00005                                                
      O      O     XU   0.24576   0.26834   0.26731   1.000      1   32    I-0.00419                                                

 Unit cell: a = 7.71269 b = 8.54329 c = 8.53643 alpha = 90.000 beta = 90.000 gamma = 90.000 volume = 562.480 Refine? True

 Spherical harmonics texture: Order:0

 Phase name: CuO
=======================================================================================================================================

 X-ray scattering factors:
   Symbol     fa                                      fb                                      fc
---------------------------------------------------------------------------------------------------
 Cu+2      11.81680   7.11181   5.78135   1.14523   3.37484   0.24408   7.98760  19.89700   1.14431
 O-2        3.76936   2.53342   1.91579   1.55094  15.07970   6.30430  40.34450   0.31291   0.22789

 Neutron scattering factors:
   Symbol   isotope       mass       b       resonant terms
---------------------------------------------------------------------------------------------------
 Cu+2    Nat. Abund.     63.546    0.772
 O-2     Nat. Abund.     15.999    0.581

 Space Group: C 1 2/c 1
 The lattice is centrosymmetric C-centered monoclinic
 The Laue symmetry is 2/m
 The lattice point group is 2/m
 Multiplicity of a general site is 8
 The unique monoclinic axis is b
 The inversion center is located at 0,0,0
 
 The equivalent positions are:

 (0,0,0; 1/2,1/2,0)+

 ( 1)     X,     Y,     Z 
 ( 2)    -X,     Y, 1/2-Z 

 Atoms:
   name    type  refine?   x         y         z      frac site sym  mult I/A   Uiso     U11     U22     U33     U12     U13     U23
---------------------------------------------------------------------------------------------------------------------------------------
    Cu1   Cu+2          0.25000   0.25000   0.00000   1.000     -1    4    I 0.00100                                                
     O1    O-2          0.00000   0.41840   0.25000   1.000   2(y)    4    I 0.00100                                                

 Unit cell: a = 4.67959 b = 3.42073 c = 5.12526 alpha = 90.000 beta = 99.828 gamma = 90.000 volume = 80.839 Refine? True

 Spherical harmonics texture: Order:0

 Phase: CuCr2O4 in histogram: PWDR OH_00.fxye Bank 1
=======================================================================================================================================
 Phase fraction  :     1.0000 Refine? False
 Extinction coeff:     0.0000 Refine? False
 March-Dollase PO:     1.0000 Refine? False Axis: 0 0 1

 Size model    : isotropic equatorial:       3.196 Refine? True
	 LG mixing coeff.:       1.0000 Refine? False

 Mustrain model:  uniaxial equatorial:      1823.4 Refine? True axial:       978.5 Refine? True
	 LG mixing coeff.:      1.0000 Refine? False

 Hydrostatic/elastic strain:
 names :         D11         D22         D33
 values:           0           0           0
 refine:       False       False       False
 Layer Displacement:      0.000 Refine? False

 Phase: CuO in histogram: PWDR OH_00.fxye Bank 1
=======================================================================================================================================
 Phase fraction  :     0.0283 Refine? True
 Extinction coeff:     0.0000 Refine? False
 March-Dollase PO:     1.0000 Refine? False Axis: 0 0 1

 Size model    : isotropic equatorial:       1.000 Refine? False
	 LG mixing coeff.:       1.0000 Refine? False

 Mustrain model: isotropic equatorial:      1000.0 Refine? False
	 LG mixing coeff.:      1.0000 Refine? False

 Hydrostatic/elastic strain:
 names :         D11         D22         D33         D13
 values:           0           0           0           0
 refine:       False       False       False       False
 Layer Displacement:      0.000 Refine? False

 Histogram: PWDR OH_00.fxye Bank 1 histogram Id: 0
=======================================================================================================================================
 Instrument type: Debye-Scherrer
 Histogram limits:     4.68 deg to    26.10 deg

 Sample Parameters:
 Goniometer omega = 0.00, chi = 0.00, phi = 0.00
 name  :         Scale    Absorption     DisplaceX     DisplaceY
 value :        0.5162        0.0000       21.6484        0.0000
 refine:          True         False          True         False

 Instrument Parameters:
 name  :     Azimuth        Bank         Lam    Polariz.        SH/L           U           V
 value :    0.000000    1.000000    0.413263    0.990000    0.002000    1.163000   -0.126000
 refine:                   False       False       False       False       False       False

 name  :           W           X           Y           Z        Zero
 value :    0.063000    0.000000    0.000000    0.000000    0.000000
 refine:       False       False       False       False       False

 Background function: chebyschev-1 Refine? True
 Coefficients:     12.117    -3.093    -2.064     1.007    -2.356     0.188

 Single peak coefficients
 names :   BkPkpos refine? BkPkint refine? BkPksig refine? BkPkgam refine?
 peak 0:       5.066  True   37197.208  True   14317.430  True       0.100 False

 Refinement results:
---------------------------------------------------------------------------------------------------------------------------------------
 Number of function calls: 5 No. of observations: 10708 No. of parameters: 28 User rejected: 0 Sp. gp. extinct: 0
 Refinement time =    2.168s,    2.168s/cycle, for 1 cycles
 wR =   13.99%, chi**2 =      12594.1, GOF =   1.09

 Phases:
 Result for phase: CuCr2O4
=======================================================================================================================================
 Reciprocal metric tensor: 
  names :            A11            A22            A33            A12            A13            A23
  values:    0.016810777    0.013700923    0.013722957    0.000000000    0.000000000    0.000000000
  esds  :    0.000000151    0.000000125    0.000000148                                             
 New unit cell:
  names :           a           b           c       alpha        beta       gamma      Volume
  values:    7.712694    8.543289    8.536427     90.0000     90.0000     90.0000     562.480
  esds  :    0.000035    0.000039    0.000046                                           0.006

 Atoms:
   name      x         y         z      frac   Uiso     U11     U22     U33     U12     U13     U23
---------------------------------------------------------------------------------------------------------------------------------------
     Cu     Cu:
 values:   0.12500   0.12500   0.12500   1.000 0.00018
 sig   :                                       0.00022
     Cr     Cr:
 values:   0.50000   0.50000   0.50000   1.000 0.00008
 sig   :                                       0.00023
      O      O:
 values:   0.24575   0.26835   0.26730   1.000-0.00419
 sig   :   0.00022   0.00042   0.00045         0.00048

 Density: 5.468230.4 g/cm**3
 Result for phase: CuO
=======================================================================================================================================
 Reciprocal metric tensor: 
  names :            A11            A22            A33            A12            A13            A23
  values:    0.047035002    0.085458418    0.039210963    0.000000000    0.014659677    0.000000000
  esds  :    0.000007356    0.000013335    0.000007412                   0.000008278               
 New unit cell:
  names :           a           b           c       alpha        beta       gamma      Volume
  values:    4.679605    3.420760    5.125261     90.0000     99.8273     90.0000      80.840
  esds  :    0.001025    0.000267    0.001246                  0.0056                   0.007

 Atoms:
   name      x         y         z      frac   Uiso     U11     U22     U33     U12     U13     U23
---------------------------------------------------------------------------------------------------------------------------------------
    Cu1   Cu+2:
 values:   0.25000   0.25000   0.00000   1.000 0.00100
 sig   :                                              
     O1    O-2:
 values:   0.00000   0.41840   0.25000   1.000 0.00100
 sig   :                                              

 Density: 6.535732.4 g/cm**3

 Phase: CuCr2O4 in histogram: PWDR OH_00.fxye Bank 1
=======================================================================================================================================
 Final refinement RF, RF^2 = 3.68%, 7.31% on 102 reflections
 Durbin-Watson statistic = 0.776
 Bragg intensity sum = 4.25e+05

 Size model:     isotropic equatorial:     3.19039, sig:  0.4131 LG mix coeff.:      1.0000

 Mustrain model:  uniaxial
 equatorial:      1823.3, sig:    19.8 axial:       978.3, sig:    15.6 LG mix coeff.:      1.0000

 Phase: CuO in histogram: PWDR OH_00.fxye Bank 1
=======================================================================================================================================
 Final refinement RF, RF^2 = 23.01%, 57.96% on 55 reflections
 Durbin-Watson statistic = 0.776
 Bragg intensity sum = 2.56e+03
 Phase fraction  :    0.02829, sig    0.00108 Weight fraction  :  0.00484, sig    0.00018

 Histogram: PWDR OH_00.fxye Bank 1 histogram Id: 0
=======================================================================================================================================
 PWDR histogram weight factor = 1.000
 Final refinement wR = 13.99% on 10708 observations in this histogram
 Other residuals: R = 10.32%, R-bkg = 8.87%, wR-bkg = 13.99% wRmin = 12.90%
 Instrument type: Debye-Scherrer

 Resonant form factors:(ref: D.T. Cromer & D.A. Liberman (1981), Acta Cryst. A37, 267-268.)
 Element:       Cu       Cr        O     Cu+2      O-2
 f'     :    0.244    0.162    0.002    0.244    0.002
 f"     :    0.471    0.222    0.002    0.471    0.002

 Sample Parameters:
 names :         Scale    Absorption     DisplaceX     DisplaceY
 values:        0.5165        0.0000       21.6424        0.0000
 sig   :        0.0016                      1.5933              

 Background function: chebyschev-1
 value :      12.03    -2.919    -2.199     1.104    -2.409    0.2122
 sig   :     0.8414     1.604     1.269    0.9119    0.4867    0.2409

 Single peak coefficients:
 peak no.    BkPkpos        esd        BkPkint        esd        BkPksig        esd        BkPkgam        esd     
    0         5.0589      0.1482     37660.928    9942.746     14428.059    2616.655         0.100            
 Background sums: empirical 1.38e+05, Debye 0, peaks 3.77e+04, Total 1.76e+05

File: SimpleMagnetic/data/LaCaMnO3 brr.lst
********************************************************************************
   General Structure Analysis System-II Crystal Structure Refinement
              by Robert B. Von Dreele & Brian H. Toby
                Argonne National Laboratory(C), 2010
 This product includes software developed by the UChicago Argonne, LLC,
            as Operator of Argonne National Laboratory.
                          Please cite:
   B.H. Toby & R.B. Von Dreele, J. Appl. Cryst. 46, 544-549 (2013)
********************************************************************************
 Least squares controls:
 Refinement type: analytic Hessian
 Maximum number of cycles: 3
 Regularize hydrogens (if any): False
 Initial shift factor: 1.000

 Phases:

 Phase name: La0.8Ca0.2MnO3 at 50 mag
=======================================================================================================================================

 X-ray scattering factors:
   Symbol     fa                                      fb                                      fc
---------------------------------------------------------------------------------------------------
 Mn+3       9.84521   7.87194   3.56531   0.32361   4.91797   0.29439  10.81710  24.12810   0.39397

 Neutron scattering factors:
   Symbol   isotope       mass       b       resonant terms
---------------------------------------------------------------------------------------------------
 Mn+3    Nat. Abund.     54.938   -0.375

 <j0> Magnetic scattering factors:
   Symbol     mfa                                    mfb                                     mfc
---------------------------------------------------------------------------------------------------
 Mn+3       0.41980   0.60540   0.92410   0.00000  14.28300   5.46900  -0.00900   0.00000  -0.94980

 <j2> Magnetic scattering factors:
   Symbol     nfa                                    nfb                                     nfc
---------------------------------------------------------------------------------------------------
 Mn+3       1.24270   1.95670   0.57320   0.00000  14.99700   6.11800   2.25800   0.00000   0.00310

 Space Group: P b n m
 The lattice is centrosymmetric primitive orthorhombic
 The Laue symmetry is mmm
 The lattice point group is mmm
 Multiplicity of a general site is 8
 The inversion center is located at 0,0,0
 
 The equivalent positions are:

 ( 1)     X,     Y,     Z 
 ( 2) 1/2-X, 1/2+Y,     Z 
 ( 3) 1/2+X, 1/2-Y, 1/2+Z 
 ( 4)    -X,    -Y, 1/2+Z 

 Atoms:
   name    type  refine?   x         y         z      frac site sym  mult I/A   Uiso     U11     U22     U33     U12     U13     U23
---------------------------------------------------------------------------------------------------------------------------------------
     Mn   Mn+3     UM   0.50000   0.00000   0.00000   1.000     -1    4    I 0.00317                                                

 Magnetic moments:
   name    type  refine?  Mx        My        Mz    
---------------------------------------------------------------------------------------------------------------------------------------
     Mn   Mn+3     UM   3.27005   0.00000   0.50000

 Unit cell: a = 5.48275 b = 5.46679 c = 7.72499 alpha = 90.000 beta = 90.000 gamma = 90.000 volume = 231.541 Refine? True

 Spherical harmonics texture: Order:0

 Phase name: La0.8Ca0.2MnO3 at 50
=======================================================================================================================================

 X-ray scattering factors:
   Symbol     fa                                      fb                                      fc
---------------------------------------------------------------------------------------------------
 Ca         8.62660   7.38730   1.58990   1.02110  10.44210   0.65990  85.74840 178.43700   1.37510
 Mn+3       9.84521   7.87194   3.56531   0.32361   4.91797   0.29439  10.81710  24.12810   0.39397
 O          3.04850   2.28680   1.54630   0.86700  13.27710   5.70110   0.32390  32.90890   0.25080
 La        20.57800  19.59900  11.37270   3.28719   2.94817   0.24447  18.77260 133.12400   2.14678

 Neutron scattering factors:
   Symbol   isotope       mass       b       resonant terms
---------------------------------------------------------------------------------------------------
 Ca      Nat. Abund.     40.080    0.470
 Mn+3    Nat. Abund.     54.938   -0.375
 O       Nat. Abund.     15.999    0.581
 La      Nat. Abund.    138.906    0.824

 Space Group: P b n m
 The lattice is centrosymmetric primitive orthorhombic
 The Laue symmetry is mmm
 The lattice point group is mmm
 Multiplicity of a general site is 8
 The inversion center is located at 0,0,0
 
 The equivalent positions are:

 ( 1)     X,     Y,     Z 
 ( 2) 1/2-X, 1/2+Y,     Z 
 ( 3) 1/2+X, 1/2-Y, 1/2+Z 
 ( 4)    -X,    -Y, 1/2+Z 

 Atoms:
   name    type  refine?   x         y         z      frac site sym  mult I/A   Uiso     U11     U22     U33     U12     U13     U23
---------------------------------------------------------------------------------------------------------------------------------------
     La     La     XU  -0.00641   0.02820   0.25000   0.785   m(z)    4    I 0.00285                                                
     Mn   Mn+3     XU   0.50000   0.00000   0.00000   1.000     -1    4    I 0.00317                                                
     O1      O     XU   0.06292   0.49109   0.25000   1.000   m(z)    4    I 0.00624                                                
     O2      O     XU   0.72427   0.27605   0.03359   1.000      1    8    I 0.00678                                                
     Ca     Ca     XU  -0.00044  -0.01833   0.25000   0.215   m(z)    4    I 0.00138                                                

 Unit cell: a = 5.48275 b = 5.46679 c = 7.72499 alpha = 90.000 beta = 90.000 gamma = 90.000 volume = 231.541 Refine? True

 Spherical harmonics texture: Order:0

 Phase: La0.8Ca0.2MnO3 at 50 mag in histogram: PWDR La7Ca3MnO3_50k.gsas Bank 1
=======================================================================================================================================
 Phase fraction  :     1.0000 Refine? 0.0
 Extinction coeff:     0.0000 Refine? False
 March-Dollase PO:     1.0000 Refine? False Axis: 0 0 1

 Size model    : isotropic equatorial:       1.000 Refine? False
	 LG mixing coeff.:       1.0000 Refine? False

 Mustrain model: isotropic equatorial:      1000.0 Refine? False
	 LG mixing coeff.:      1.0000 Refine? False

 Hydrostatic/elastic strain:
 names :         D11         D22         D33
 values:           0           0           0
 refine:       False       False       False

 Phase: La0.8Ca0.2MnO3 at 50 in histogram: PWDR La7Ca3MnO3_50k.gsas Bank 1
=======================================================================================================================================
 Phase fraction  :     1.0000 Refine? False
 Extinction coeff:     0.0000 Refine? False
 March-Dollase PO:     1.0000 Refine? False Axis: 0 0 1

 Size model    : isotropic equatorial:       1.000 Refine? False
	 LG mixing coeff.:       1.0000 Refine? False

 Mustrain model: isotropic equatorial:      1000.0 Refine? False
	 LG mixing coeff.:      1.0000 Refine? False

 Hydrostatic/elastic strain:
 names :         D11         D22         D33
 values:           0           0           0
 refine:       False       False       False

 Histogram: PWDR La7Ca3MnO3_50k.gsas Bank 1 histogram Id: 0
=======================================================================================================================================
 Instrument type: Debye-Scherrer
 Histogram limits:     9.35 deg to   157.50 deg

 Sample Parameters:
 Goniometer omega = 0.00, chi = 0.00, phi = 0.00
 name  :         Scale    Absorption     DisplaceX     DisplaceY
 value :     5491.0507        0.0000      781.8110      -44.3239
 refine:          True         False          True          True

 Instrument Parameters:
 name  :     Azimuth        Bank         Lam    Polariz.        SH/L           U           V
 value :    0.000000    1.000000    1.540300    0.000000    0.002000  239.700000 -298.200000
 refine:                   False       False       False       False       False       False

 name  :           W           X           Y           Z        Zero
 value :  180.800000    0.000000    0.000000    0.000000    0.000400
 refine:       False       False       False       False       False

 Background function: chebyschev Refine? True
 Coefficients:    135.580    22.744     2.645   -70.292    52.464    47.631

 Refinement results:
---------------------------------------------------------------------------------------------------------------------------------------
 Number of function calls: 3 No. of observations: 2963 No. of parameters: 28 User rejected: 0 Sp. gp. extinct: 0
 Refinement time =    4.822s,    4.822s/cycle, for 1 cycles
 wR =    7.55%, chi**2 =      5638.16, GOF =   1.39
----------------------------------------------------------------------------------------------------------------------------------
Variables generated by constraints

 name  :     1::AUiso:0          1::A0          1::A1          1::A2
 value :         0.0031         0.0333         0.0335         0.0168
 sig   :         0.0003         0.0000         0.0000         0.0000

 Phases:
 Result for phase: La0.8Ca0.2MnO3 at 50 mag
=======================================================================================================================================
 Reciprocal metric tensor: 
  names :            A11            A22            A33            A12            A13            A23
  values:    0.033266353    0.033460887    0.016757347    0.000000000    0.000000000    0.000000000
  esds  :    0.000001523    0.000001656    0.000000774                                             
 New unit cell:
  names :           a           b           c       alpha        beta       gamma      Volume
  values:    5.482737    5.466776    7.724980     90.0000     90.0000     90.0000     231.540
  esds  :    0.000126    0.000135    0.000179                                           0.012

 Atoms:
   name      x         y         z      frac   Uiso     U11     U22     U33     U12     U13     U23
---------------------------------------------------------------------------------------------------------------------------------------
     Mn   Mn+3:
 values:   0.50000   0.00000   0.00000   1.000 0.00315
 sig   :                                       0.00033

 Magnetic Moments:
   name       Mx        My        Mz       |Mag|
---------------------------------------------------------------------------------------------------------------------------------------
     Mn   Mn+3:
 values:     3.250     0.000     0.533     3.293
 sig   :     0.026               0.115          
 Result for phase: La0.8Ca0.2MnO3 at 50
=======================================================================================================================================
 Reciprocal metric tensor: 
  names :            A11            A22            A33            A12            A13            A23
  values:    0.033266353    0.033460887    0.016757347    0.000000000    0.000000000    0.000000000
  esds  :    0.000001523    0.000001656    0.000000774                                             
 New unit cell:
  names :           a           b           c       alpha        beta       gamma      Volume
  values:    5.482737    5.466776    7.724980     90.0000     90.0000     90.0000     231.540
  esds  :                                                                                    

 Atoms:
   name      x         y         z      frac   Uiso     U11     U22     U33     U12     U13     U23
---------------------------------------------------------------------------------------------------------------------------------------
     La     La:
 values:  -0.00639   0.02824   0.25000   0.785 0.00284
 sig   :   0.00040   0.00061                   0.00068
     Mn   Mn+3:
 values:   0.50000   0.00000   0.00000   1.000 0.00315
 sig   :                                 0.000 0.00033
     O1      O:
 values:   0.06281   0.49111   0.25000   1.000 0.00620
 sig   :   0.00034   0.00038                   0.00034
     O2      O:
 values:   0.72423   0.27608   0.03358   1.000 0.00679
 sig   :   0.00024   0.00024   0.00015         0.00027
     Ca     Ca:
 values:  -0.00008  -0.01836   0.25000   0.215 0.00107
 sig   :   0.00281   0.00361                   0.00398

 Phase: La0.8Ca0.2MnO3 at 50 mag in histogram: PWDR La7Ca3MnO3_50k.gsas Bank 1
=======================================================================================================================================
 Final refinement RF, RF^2 = 1.99%, 7.35% on 166 reflections
 Durbin-Watson statistic = 0.691
 Bragg intensity sum = 3.17e+04
 Phase fraction  :    1.00000, sig    0.00000 Weight fraction  :  0.00000, sig    0.00000

 Phase: La0.8Ca0.2MnO3 at 50 in histogram: PWDR La7Ca3MnO3_50k.gsas Bank 1
=======================================================================================================================================
 Final refinement RF, RF^2 = 2.44%, 2.76% on 262 reflections
 Durbin-Watson statistic = 0.691
 Bragg intensity sum = 4.82e+05

 Histogram: PWDR La7Ca3MnO3_50k.gsas Bank 1 histogram Id: 0
=======================================================================================================================================
 PWDR histogram weight factor = 1.000
 Final refinement wR = 7.55% on 2963 observations in this histogram
 Other residuals: R = 5.55%, R-bkg = 4.79%, wR-bkg = 7.55% wRmin = 5.47%
 Instrument type: Debye-Scherrer

 Sample Parameters:
 names :         Scale    Absorption     DisplaceX     DisplaceY
 values:     5485.2968        0.0000      773.7339      -39.1339
 sig   :       28.8039                     30.5073       51.2204

 Background function: chebyschev
 value :      135.6     23.05     2.653    -71.14     52.52     48.13
 sig   :     0.6705     2.625     4.518     10.87     5.185     9.965
 Background sums: empirical 4.35e+05, Debye 0, peaks 0, Total 4.35e+05
